Repository: kmnhan/merlin-epu-sim

File: optical_constants/Si_Franta_20C_nk.csv (part 1 of 6)
# RefractiveIndex.INFO Si/Franta-20C; Franta et al., Appl. Surf. Sci. 421, 405-419 (2017)
# https://raw.githubusercontent.com/polyanskiy/refractiveindex.info-database/master/database/data/main/Si/nk/Franta-20C.yml
# energy_eV,wavelength_um,n,k
0.00399996768647,309.963,3.41727349009,5.68422980465e-05
0.00400918992401,309.25,3.41736453425,5.68370263449e-05
0.00401842873672,308.539,3.4173127065,5.68342120423e-05
0.00402769714354,307.829,3.41727258311,5.6831284198e-05
0.00403698211454,307.121,3.4173417849,5.68266195802e-05
0.00404628358272,306.415,3.41732885996,5.68234021472e-05
0.004055614746,305.71,3.41727764322,5.68209029279e-05
0.00406496239103,305.007,3.41729491786,5.68173465176e-05
0.00407432644772,304.306,3.41729858064,5.68140982425e-05
0.00408372029538,303.606,3.4172722105,5.68114311877e-05
0.00409314404751,302.907,3.41729221005,5.68080753052e-05
0.00410257066751,302.211,3.41730104906,5.68049871744e-05
0.00411202716937,301.516,3.41729840232,5.6802172307e-05
0.00412151366589,300.822,3.41726880414,5.67998878768e-05
0.00413101650618,300.13,3.41732926471,5.67961892059e-05
0.00414053561314,299.44,3.41732140134,5.67937089065e-05
0.00415008479972,298.751,3.41730546984,5.67914455929e-05
0.00415965022277,298.064,3.41732632027,5.6788654083e-05
0.00416923180184,297.379,3.41731114937,5.67865444024e-05
0.00417884353966,296.695,3.41729307519,5.67845663302e-05
0.00418848554788,296.012,3.41732687709,5.67818098052e-05
0.00419812950849,295.332,3.41731686308,5.67798650513e-05
0.00420781798189,294.652,3.41731808095,5.67778175502e-05
0.00421750823709,293.975,3.41730286545,5.67761271289e-05
0.00422722881428,293.299,3.41730503638,5.6774232063e-05
0.00423697982394,292.624,3.41734295856,5.67718274654e-05
0.0042467468308,291.951,3.41730278694,5.67708048254e-05
0.00425654435782,291.279,3.4173086643,5.67691019427e-05
0.00426634315406,290.61,3.41730330686,5.67676706483e-05
0.00427618716911,289.941,3.41730119653,5.67662705529e-05
0.00428604708339,289.274,3.41730937013,5.67647849639e-05
0.00429592280213,288.609,3.41732604919,5.67632436325e-05
0.00430582918266,287.945,3.41734298139,5.67617838389e-05
0.00431575131142,287.283,3.41729234588,5.6761532272e-05
0.00432570418181,286.622,3.41731059462,5.67602226695e-05
0.00433567274088,285.963,3.41732073259,5.67591341355e-05
0.00434567211931,285.305,3.41730514311,5.67585594673e-05
0.00435568712344,284.649,3.41730437565,5.67578253799e-05
0.00436573302253,283.994,3.41731887987,5.67569246306e-05
0.00437579448086,283.341,3.41730661229,5.67565557259e-05
0.00438587139269,282.69,3.41730689384,5.67560658183e-05
0.00439599482341,282.039,3.4172944332,5.67558751841e-05
0.00440611812034,281.391,3.41734408085,5.67547409187e-05
0.004416272419,280.744,3.41731338333,5.67550291358e-05
0.00442645782548,280.098,3.41732909627,5.6754634905e-05
0.00443665856993,279.454,3.41730598455,5.6754974046e-05
0.00444689048854,278.811,3.41731530996,5.67548632813e-05
0.00445713766402,278.17,3.41732349818,5.67548604553e-05
0.00446741607754,277.53,3.41729028396,5.67556345433e-05
0.00447770966297,276.892,3.41729489432,5.67558699764e-05
0.00448803454779,276.255,3.41731923368,5.67558675332e-05
0.00449839083663,275.619,3.41733938256,5.67560247286e-05
0.00450874584161,274.986,3.41732234117,5.67568898888e-05
0.00451914862969,274.353,3.41730648299,5.67578259598e-05
0.00452956643602,273.722,3.41731493985,5.67584489994e-05
0.00453999913583,273.093,3.41733466281,5.67589759895e-05
0.0045504800047,272.464,3.41730787447,5.67603668379e-05
0.00456095904178,271.838,3.41732663972,5.67610926681e-05
0.0045714695977,271.213,3.41732418381,5.6762262848e-05
0.00458201177431,270.589,3.41732433571,5.67634818572e-05
0.0045925686621,269.967,3.41730582799,5.6765103239e-05
0.00460315721785,269.346,3.41730083031,5.67665929101e-05
0.00461377754292,268.726,3.41731678728,5.67678274616e-05
0.00462441249049,268.108,3.41733593753,5.67691022061e-05
0.00463507925126,267.491,3.41732946164,5.6770896185e-05
0.00464576051799,266.876,3.41732288445,5.67727856725e-05
0.00465647363875,266.262,3.41732089481,5.67746930562e-05
0.00466720114436,265.65,3.41732390103,5.67766118334e-05
0.00467796054166,265.039,3.41732589502,5.677864211e-05
0.00468875192963,264.429,3.41730538871,5.67811412186e-05
0.00469955759397,263.821,3.41732966169,5.67829915596e-05
0.00471037738731,263.215,3.41729793755,5.67858679411e-05
0.00472124711644,262.609,3.41730990339,5.67881142048e-05
0.00473213100513,262.005,3.41731289345,5.67906057836e-05
0.00474302890173,261.403,3.41731212877,5.67932562285e-05
0.00475397710898,260.801,3.41729471339,5.67962801857e-05
0.00476492103827,260.202,3.41730105844,5.67990063286e-05
0.00477591547093,259.603,3.41731163788,5.68017594651e-05
0.00478692379327,259.006,3.41733182108,5.68044506414e-05
0.00479796441314,258.41,3.41729446471,5.68081962977e-05
0.00480901877308,257.816,3.41729264385,5.68114495829e-05
0.00482010544936,257.223,3.41732058921,5.68143066256e-05
0.0048312245364,256.631,3.4173033672,5.68180135369e-05
0.00484235721623,256.041,3.41728457731,5.68218458221e-05
0.00485352232122,255.452,3.41731899071,5.68248930299e-05
0.00486470085732,254.865,3.41730945347,5.68287709548e-05
0.00487591182913,254.279,3.41728378861,5.68330173454e-05
0.00488715532886,253.694,3.4173285736,5.68361926204e-05
0.00489843144878,253.11,3.41730613462,5.68405868078e-05
0.00490972083888,252.528,3.41731051459,5.68446361338e-05
0.00492104285425,251.947,3.41732149417,5.6848677187e-05
0.00493237796378,251.368,3.417283752,5.68536306434e-05
0.00494374569959,250.79,3.417293668,5.68578934335e-05
0.00495514615148,250.213,3.41731013314,5.68621497388e-05
0.00496655951418,249.638,3.41732976075,5.68664562235e-05
0.00497802557586,249.063,3.41728945672,5.68718632253e-05
0.00498948446423,248.491,3.41729327404,5.68766395154e-05
0.00500099622861,247.919,3.41729880664,5.68814910937e-05
0.00501252070556,247.349,3.41729955496,5.68865264848e-05
0.00502407806143,246.78,3.41731816515,5.68913690329e-05
0.00503566838334,246.212,3.41730221396,5.68968918195e-05
0.00504727121142,245.646,3.41729361533,5.69023974318e-05
0.00505890698993,245.081,3.41730982953,5.69075954115e-05
0.00507057580455,244.517,3.4173150198,5.69130828233e-05
0.00508225690804,243.955,3.41731538335,5.69187568409e-05
0.0050939710264,243.394,3.41729591512,5.69248677834e-05
0.00510571824374,242.834,3.41731347267,5.69304688801e-05
0.0051174775215,242.276,3.41730167107,5.69366663397e-05
0.00512929109127,241.718,3.41732776046,5.69423400759e-05
0.00514109537533,241.163,3.41730833924,5.69488800994e-05
0.00515295411624,240.608,3.41731557052,5.69550842947e-05
0.00516482466102,240.055,3.41733198282,5.69612440873e-05
0.00517675002296,239.502,3.41732268928,5.69679413488e-05
0.00518866543908,238.952,3.41732007949,5.69746365712e-05
0.00520063583359,238.402,3.41731533941,5.69814770352e-05
0.00521261775711,237.854,3.41730680286,5.69884908931e-05
0.00522463300282,237.307,3.41730954916,5.69954270223e-05
0.00523668164943,236.761,3.41728920689,5.70028590434e-05
0.00524876377553,236.216,3.41730589158,5.70097845658e-05
0.0052608571368,235.673,3.41730487114,5.70171169085e-05
0.00527298392811,235.131,3.41730980359,5.70244617599e-05
0.0052851442261,234.59,3.41730103902,5.70321473791e-05
0.00529731547398,234.051,3.41729024731,5.703997943e-05
0.00530954291,233.512,3.41732354246,5.70471884718e-05
0.00532178123833,232.975,3.41732588062,5.70550274937e-05
0.00533405316664,232.439,3.41730922167,5.70632973577e-05
0.00534633571506,231.905,3.41729895712,5.70715745082e-05
0.00535865179883,231.372,3.41731523461,5.70795227323e-05
0.00537102475751,230.839,3.4173011697,5.70880924858e-05
0.00538340823593,230.308,3.417303776,5.70964988515e-05
0.00539580198365,229.779,3.4173115016,5.71049351091e-05
0.00540825292912,229.25,3.41729242806,5.71139350403e-05
0.00542071406898,228.723,3.41732221285,5.71222345522e-05
0.00543320895542,228.197,3.41731111973,5.71313338643e-05
0.00544573765768,227.672,3.41730349543,5.71404921508e-05
0.00545827621517,227.149,3.41731807153,5.7149396494e-05
0.0054708726448,226.626,3.41731298178,5.7158747349e-05
0.0054834788439,226.105,3.41729291423,5.71684668222e-05
0.00549611890862,225.585,3.4173110331,5.71776658742e-05
0.00550879290519,225.066,3.41730885499,5.71873232568e-05
0.00552150089958,224.548,3.41730958594,5.71970511038e-05
0.00553421825454,224.032,3.4173180846,5.72067684294e-05
0.00554696951015,223.517,3.41730784039,5.72169194133e-05
0.00555975472976,223.003,3.41731029762,5.72269780248e-05
0.00557257397636,222.49,3.4173022465,5.7237333274e-05
0.00558542731262,221.978,3.41731096907,5.72475285987e-05
0.00559831480085,221.467,3.41730803981,5.72580405044e-05
0.00561121110799,220.958,3.4173008862,5.72687450066e-05
0.00562414145611,220.45,3.41731329097,5.7279243892e-05
0.00563710590471,219.943,3.41730015528,5.72902934281e-05
0.00565010451291,219.437,3.41732360411,5.73008525388e-05
0.00566313733945,218.932,3.41732058718,5.73119786795e-05
0.00567617845616,218.429,3.41731478528,5.73232752655e-05
0.00568927977387,217.926,3.41729765294,5.73348860885e-05
0.00570238925607,217.425,3.41731065882,5.73461157629e-05
0.00571553294457,216.925,3.41730853966,5.73577240986e-05
0.00572871089425,216.426,3.41730900547,5.73694143291e-05
0.00574192315957,215.928,3.41729830917,5.73814176567e-05
0.00575514307995,215.432,3.41730566777,5.7393243899e-05
0.00576842401459,214.936,3.41732097059,5.74050631111e-05
0.00578171246304,214.442,3.41730237519,5.74175786413e-05
0.00579503519063,213.949,3.41730207441,5.742991413e-05
0.00580839224762,213.457,3.41731081368,5.74422253464e-05
0.00582178368378,212.966,3.41731439587,5.74547512939e-05
0.00583520954837,212.476,3.41730763439,5.74675796598e-05
0.00584866989013,211.987,3.41731677952,5.74802694339e-05
0.00586213704019,211.5,3.4172998116,5.74935277963e-05
0.00587566635231,211.013,3.41730544894,5.75065356318e-05
0.00588920231038,210.528,3.41730987935,5.75196939041e-05
0.0059027726762,210.044,3.417308868,5.75330743462e-05
0.0059163774939,209.561,3.41731474844,5.75464697536e-05
0.00593001680704,209.079,3.41731108285,5.7560157346e-05
0.00594369065859,208.598,3.41730269109,5.7574056466e-05
0.0059573990909,208.118,3.41729782097,5.75880286152e-05
0.00597114214574,207.639,3.41730537965,5.7601924049e-05
0.00598489097421,207.162,3.41730395084,5.76161041353e-05
0.00599870326342,206.685,3.4172988852,5.76304791946e-05
0.00601252113865,206.21,3.41730948607,5.76447241013e-05
0.00602637352724,205.736,3.41731351474,5.76592143354e-05
0.00604026046584,205.263,3.4173026564,5.76740907627e-05
0.00605418199042,204.791,3.41730657107,5.76888533327e-05
0.00606813813626,204.32,3.41731476839,5.77036794522e-05
0.00608212893794,203.85,3.41730111288,5.77190109611e-05
0.00609615442937,203.381,3.41729832023,5.77342959011e-05
0.00611021464371,202.913,3.41731011086,5.7749471728e-05
0.00612430961343,202.446,3.41731185649,5.77649550303e-05
0.00613840897906,201.981,3.41730834457,5.77806654787e-05
0.00615257341353,201.516,3.41730963991,5.77964334078e-05
0.00616674202325,201.053,3.41730280081,5.78124781832e-05
0.00618097604068,200.59,3.417305048,5.7828509002e-05
0.00619521400697,200.129,3.4173094404,5.78446437285e-05
0.00620948662036,199.669,3.41730012129,5.78611513199e-05
0.00622382514846,199.209,3.41731071318,5.78774630342e-05
0.00623816727463,198.751,3.417310224,5.78941041501e-05
0.00625254412136,198.294,3.417306975,5.79109343372e-05
0.00626695571124,197.838,3.4173178836,5.7927667393e-05
0.00628140206603,197.383,3.41730625296,5.79449258822e-05
0.00629588320664,196.929,3.41730649076,5.79621270868e-05
0.00631039915308,196.476,3.41730744712,5.79794605489e-05
0.0063249499245,196.024,3.41730262332,5.79970371066e-05
0.00633953553916,195.573,3.41730453853,5.8014644878e-05
0.0063541234497,195.124,3.41731082916,5.80323244686e-05
0.0063687786516,194.675,3.41731117278,5.80502517378e-05
0.00638346874533,194.227,3.41731989237,5.80681839862e-05
0.00639819374548,193.78,3.41730766591,5.8086620085e-05
0.00641292049551,193.335,3.41731291781,5.8104907646e-05
0.00642771519519,192.89,3.41730892827,5.81235014703e-05
0.00644254483855,192.446,3.4173130047,5.81421078708e-05
0.00645737580467,192.004,3.4173052647,5.81610657466e-05
0.00647227521116,191.562,3.41730585933,5.81800328769e-05
0.00648717564697,191.122,3.4173024943,5.81992191727e-05
0.00650214484849,190.682,3.41730702565,5.82184234022e-05
0.00651711477892,190.244,3.41731771636,5.82376757354e-05
0.00653215379914,189.806,3.41731002383,5.82573951784e-05
0.00654722781448,189.369,3.41731557559,5.8277043426e-05
0.00656230209491,188.934,3.41731657259,5.82969246434e-05
0.00657744594932,188.499,3.41731107028,5.83170728726e-05
0.00659258975041,188.066,3.41730445296,5.83373971139e-05
0.00660780344609,187.633,3.4173089543,5.83576892983e-05
0.00662301676264,187.202,3.4173061227,5.83782652897e-05
0.00663830029287,186.771,3.41731134628,5.8398863132e-05
0.00665358311062,186.342,3.41731109775,5.84197148432e-05
0.00666893645953,185.913,3.4173048475,5.84408305267e-05
0.00668432479176,185.485,3.41730527704,5.8461994326e-05
0.00669971189729,185.059,3.41730860543,5.84832718443e-05
0.00671517000753,184.633,3.41730850733,5.85047723807e-05
0.00673062653833,184.209,3.41730180108,5.8526551599e-05
0.00674615438692,183.785,3.41730774545,5.85482808242e-05
0.0067617171715,183.362,3.41731726237,5.85701166155e-05
0.00677727783274,182.941,3.41730982775,5.85924120683e-05
0.00679291027833,182.52,3.41731101526,5.86147301938e-05
0.00680857761669,182.1,3.4173076481,5.86372983139e-05
0.00682427983113,181.681,3.41730277472,5.8660065653e-05
0.00684001690362,181.263,3.41731154834,5.86827735648e-05
0.00685578881479,180.846,3.41731255911,5.87057911924e-05
0.00687159554398,180.43,3.41731228533,5.87290090635e-05
0.00688743706913,180.015,3.41731056479,5.87524317918e-05
0.00690331336685,179.601,3.41730021485,5.87761848448e-05
0.00691922441235,179.188,3.41730874289,5.8799797102e-05
0.00693517017944,178.776,3.41730452073,5.88238147201e-05
0.00695115064054,178.365,3.41730547413,5.88479315186e-05
0.00696716576663,177.955,3.41730648481,5.88722379359e-05
0.00698321552724,177.546,3.41731234285,5.88966539263e-05
0.00699933940396,177.137,3.41730065118,5.89215682161e-05
0.00701545851864,176.73,3.41730491632,5.89464060399e-05
0.00703165204766,176.323,3.41731170726,5.89714018094e-05
0.00704784038018,175.918,3.41730051917,5.89969126296e-05
0.00706410342254,175.513,3.41730986951,5.90222769981e-05
0.00708036082462,175.11,3.41731352296,5.90479513315e-05
0.00709669322924,174.707,3.4173106119,5.90739545234e-05
0.00711306034824,174.305,3.41730282403,5.91002615292e-05
0.00712946214003,173.904,3.4173124968,5.91264902079e-05
0.00714589856142,173.504,3.41731054376,5.91531481176e-05
0.0071623695676,173.105,3.41730141109,5.91801632792e-05
0.00717887511218,172.707,3.41730726657,5.92071568159e-05
0.00719541514712,172.31,3.4173104382,5.92344400084e-05
0.00721203157411,171.913,3.41731785734,5.92618983436e-05
0.00722864063247,171.518,3.41730503074,5.92899626175e-05
0.00724528402796,171.124,3.4173127996,5.93179306871e-05
0.00726200424061,170.73,3.4173072797,5.93463971259e-05
0.00727875907172,170.337,3.41730854585,5.93750204754e-05
0.00729550553705,169.946,3.41730981773,5.94039258165e-05
0.0073123292383,169.555,3.41730853344,5.94331654915e-05
0.0073291873851,169.165,3.41730845631,5.94626822841e-05
0.00734607991658,168.776,3.41730938108,5.94924883667e-05
0.00736300677008,168.388,3.41730772493,5.95226551934e-05
0.00738001180952,168,3.41731210025,5.95530422799e-05
0.00739700731442,167.614,3.41730557453,5.95839547049e-05
0.00741408127825,167.228,3.41730530744,5.96151039083e-05
0.00743114516554,166.844,3.41731239232,5.96464816304e-05
0.00744828778085,166.46,3.41730994262,5.96783940711e-05
0.00746546471817,166.077,3.41731309237,5.97105890912e-05
0.00748267590452,165.695,3.41730525201,5.97433691226e-05
0.00749992126499,165.314,3.41730738417,5.97763809062e-05
0.00751720072271,164.934,3.41731143336,5.98097787962e-05
0.0075345141989,164.555,3.41731167053,5.98436772751e-05
0.00755190761134,164.176,3.41731665562,5.98779412444e-05
0.00756933530324,163.798,3.41731018337,5.99128700107e-05
0.00758675076795,163.422,3.41730293171,5.99482925146e-05
0.00760424655619,163.046,3.41730576265,5.99840345903e-05
0.00762177637071,162.671,3.41730986663,6.00202676761e-05
0.00763934012335,162.297,3.41730981279,6.00571047571e-05
0.00765698501139,161.923,3.41731791839,6.00943474946e-05
0.00767461658547,161.551,3.41730706659,6.01324914399e-05
0.00769228182157,161.18,3.41730830711,6.01710097022e-05
0.00771002856805,160.809,3.41731223548,6.02100872603e-05
0.00772780922344,160.439,3.41731029524,6.024989505e-05
0.00774562368964,160.07,3.41730604519,6.02903911252e-05
0.00776347186635,159.702,3.41731152299,6.03313841174e-05
0.00778135365111,159.335,3.41731127052,6.03731682407e-05
0.00779931800111,158.968,3.41731278413,6.04156330169e-05
0.0078173162003,158.602,3.41730827437,6.04589383637e-05
0.00783529862612,158.238,3.41730510001,6.05029766935e-05
0.0078533639738,157.874,3.41730584969,6.05477248042e-05
0.00787146284386,157.511,3.41731049822,6.05932059007e-05
0.00788964532797,157.148,3.4173088098,6.06396245161e-05
0.0079078111323,156.787,3.41731344244,6.06867792722e-05
0.00792606078273,156.426,3.41730918884,6.07349633631e-05
0.00794429305362,156.067,3.41731111237,6.07839323901e-05
0.00796260939708,155.708,3.41730959353,6.08338803903e-05
0.00798095902156,155.35,3.41730980675,6.0884738223e-05
0.00799939341385,154.992,3.41731306274,6.0936505102e-05
0.00801780946222,154.636,3.41730813673,6.0989403571e-05
0.00803631050039,154.28,3.41731116644,6.10431677162e-05
0.00805484478805,153.925,3.41731710523,6.10979088938e-05
0.00807341219371,153.571,3.417314281,6.11538567954e-05
0.00809201258338,153.218,3.41731596846,6.12107944132e-05
0.00811064582052,152.866,3.41731001844,6.12689589691e-05
0.00812936506812,152.514,3.41731323738,6.13280680791e-05
0.00814811737413,152.163,3.41730839492,6.1388448748e-05
0.00816690259727,151.813,3.41731195192,6.14498224086e-05
0.00818572059367,151.464,3.41731629139,6.15123416692e-05
0.00820457121681,151.116,3.41730949095,6.1576236144e-05
0.0082235088613,150.768,3.41731133667,6.1641163195e-05
0.00824247933467,150.421,3.41731437349,6.17072692946e-05
0.00826142743677,150.076,3.41730754685,6.17747651982e-05
0.00828051815935,149.73,3.417312755,6.18432647696e-05
0.00829958619951,149.386,3.41731068991,6.19131251657e-05
0.00831874226057,149.042,3.41731196817,6.19841607843e-05
0.00833787480834,148.7,3.41731227163,6.20564547326e-05
0.00835709556613,148.358,3.41731233315,6.21299969822e-05
0.00837640514539,148.016,3.41731048239,6.22048194742e-05
0.00839569045749,147.676,3.41731445682,6.22807810864e-05
0.00841506477711,147.336,3.41731681041,6.23580152777e-05
0.00843447134295,146.997,3.41731075975,6.2436642259e-05
0.00845390998166,146.659,3.41731291752,6.25163530387e-05
0.00847338051694,146.322,3.41731578161,6.25972769545e-05
0.00849288276958,145.986,3.41731420153,6.26794990719e-05
0.00851247500172,145.65,3.41731178255,6.27629423117e-05
0.0085320991226,145.315,3.41731094013,6.28475493072e-05
0.0085517549472,144.981,3.41730733939,6.29333849678e-05
0.00857150154514,144.647,3.41731374714,6.30201974963e-05
0.00859128001441,144.314,3.41731580062,6.31082330714e-05
0.00861103035775,143.983,3.41730949211,6.31975461796e-05
0.00863093179999,143.651,3.41731211492,6.32877956384e-05
0.00865080472506,143.321,3.41731403817,6.33791362366e-05
0.00867076937709,142.991,3.41731281548,6.3471588878e-05
0.00869070455549,142.663,3.41731206894,6.35650604726e-05
0.00871079281127,142.334,3.41731535304,6.36594575023e-05
0.00873085118339,142.007,3.41731684256,6.3754859849e-05
0.00875100214568,141.68,3.41731219106,6.38513193251e-05
0.00877112223834,141.355,3.41731657665,6.39485218987e-05
0.00879139740053,141.029,3.41731740416,6.40466714628e-05
0.00881164126364,140.705,3.4173120041,6.41457863036e-05
0.0088319156587,140.382,3.41731435164,6.42455714885e-05
0.00885228356621,140.059,3.41731327074,6.43462035435e-05
0.00887268213859,139.737,3.41731209319,6.44475863487e-05
0.00889317493813,139.415,3.41731544988,6.45495986265e-05
0.0089136985348,139.094,3.41731397221,6.46523833084e-05
0.00893418831922,138.775,3.41731372029,6.47557921319e-05
0.0089548371962,138.455,3.41731338064,6.48598162252e-05
0.00897545179061,138.137,3.4173147586,6.49643878905e-05
0.00899616151619,137.819,3.41731586875,6.50695118205e-05
0.00901690145598,137.502,3.41731400141,6.51752073235e-05
0.00903767136588,137.186,3.41731190319,6.5281390492e-05
0.00905847099824,136.871,3.41731472597,6.538793185e-05
0.00907936658953,136.556,3.41731508361,6.54949424836e-05
0.00910029200981,136.242,3.41731451058,6.56023641666e-05
0.00912131410747,135.928,3.41731595333,6.57101124429e-05
0.00914229872581,135.616,3.41731556553,6.58182345177e-05
0.0091633801218,135.304,3.41731891587,6.59265977383e-05
0.00918449092916,134.993,3.41731471538,6.60353958629e-05
0.00920569923227,134.682,3.41731162928,6.61444392961e-05
0.00922693704045,134.372,3.41731172228,6.62536668003e-05
0.00924820408315,134.063,3.41731833009,6.63629937379e-05
0.00926950008598,133.755,3.41731576651,6.64727066405e-05
0.00929089439253,133.447,3.41731851471,6.65825078636e-05
0.00931231774072,133.14,3.41731356317,6.66926361394e-05
0.00933376984808,132.834,3.41731556565,6.68027927361e-05
0.00935525042821,132.529,3.41731508221,6.69131504793e-05
0.00937683010649,132.224,3.41731565507,6.70236304743e-05
0.00939843832626,131.92,3.41731347126,6.71342995381e-05
0.00942014636518,131.616,3.41731552196,6.72450140394e-05
0.00944181110925,131.314,3.41731695881,6.73558644393e-05
0.00946357573352,131.012,3.41731587446,6.74668853767e-05
0.0094854409303,130.71,3.41731637747,6.75779943513e-05
0.00950726159037,130.41,3.41731469299,6.76892660212e-05
0.00952918287603,130.11,3.41731402592,6.7800638552e-05
0.00955113190716,129.811,3.41731582616,6.7912086016e-05
0.00957318228427,129.512,3.41731655789,6.80236829351e-05
0.00959526045165,129.214,3.4173164205,6.81354311596e-05
0.00961736608826,128.917,3.41731663093,6.82473134744e-05
0.00963957381434,128.62,3.41731631702,6.83593555156e-05
0.00966173375414,128.325,3.41731832221,6.84715097451e-05
0.00968407145256,128.029,3.41731544979,6.8583930848e-05
0.00970636069989,127.735,3.4173181438,6.86964208657e-05
0.00972875278756,127.441,3.41732006478,6.88091193749e-05
0.00975117173687,127.148,3.41731628921,6.89221391354e-05
0.00977361720376,126.856,3.41731777758,6.90352735185e-05
0.00979616624001,126.564,3.41731593254,6.91487109726e-05
0.00981874180545,126.273,3.41731790956,6.92623225284e-05
0.00984142166341,125.982,3.4173194045,6.93762115729e-05
0.00986404958112,125.693,3.41731686069,6.9490467473e-05
0.00988678179324,125.404,3.41731928966,6.96049246333e-05
0.0099096190225,125.115,3.41731529792,6.97198330526e-05
0.00993248242768,124.827,3.41731540125,6.98349969885e-05
0.00995537163963,124.54,3.41731557498,6.99505173248e-05
0.00997828628455,124.254,3.41731867038,7.00663548766e-05
0.0100013066598,123.968,3.41731578795,7.01827117302e-05
0.0100243524494,123.683,3.41731688421,7.02994035823e-05
0.0100475046921,123.398,3.41732026545,7.04164850924e-05
0.010070600528,123.115,3.41731767722,7.05341467974e-05
0.0100938027875,122.832,3.41731967297,7.06521917309e-05
0.0101171122082,122.549,3.41731633923,7.07708455085e-05
0.0101404465964,122.267,3.4173170678,7.08899348129e-05
0.0101638055515,121.986,3.4173190137,7.10095394345e-05
0.0101872723717,121.705,3.41731664753,7.11297955672e-05
0.0102107637142,121.425,3.41731799264,7.12505577322e-05
0.0102342791673,121.146,3.41731832276,7.13719457072e-05
0.0102578183142,120.868,3.41731647649,7.14940054634e-05
0.0102814659922,120.59,3.4173172429,7.16166585359e-05
0.0103052229537,120.312,3.41731820329,7.17399771808e-05
0.010328917858,120.036,3.41731838392,7.18640037116e-05
0.0103528084236,119.759,3.41731979894,7.19887177395e-05
0.0103766360684,119.484,3.41731967529,7.21141997028e-05
0.010400573648,119.209,3.41731751996,7.2240482354e-05
0.010424534275,118.935,3.41731919434,7.23674640667e-05
0.0104485175035,118.662,3.41732075473,7.24952504645e-05
0.0104726113406,118.389,3.41732081798,7.26238934698e-05
0.0104968165532,118.116,3.41731838167,7.27534372457e-05
0.0105209553566,117.845,3.41732042592,7.28837560079e-05
0.0105452054366,117.574,3.41731774748,7.301506884e-05
0.0105695675643,117.303,3.41731850529,7.31472247789e-05
0.0105939519964,117.033,3.41731768795,7.3280354207e-05
0.0106183582611,116.764,3.41732147628,7.34143480449e-05
0.0106427858811,116.496,3.41731838072,7.35494767684e-05
0.010667326152,116.228,3.41731899316,7.36855367797e-05
0.0106919798551,115.96,3.41731978616,7.38226280587e-05
0.0107165625184,115.694,3.41732140241,7.39607611649e-05
0.0107412584815,115.428,3.41731955165,7.41000538081e-05
0.0107660685295,115.162,3.41732000384,7.42404061563e-05
0.0107908995361,114.897,3.41732078924,7.43818862259e-05
0.0108157509967,114.633,3.41732014244,7.45245582575e-05
0.0108407171873,114.369,3.41732128995,7.46683780961e-05
0.010865703679,114.106,3.41732174817,7.48134264565e-05
0.010890709954,113.844,3.41732126302,7.49597360037e-05
0.010915831593,113.582,3.41732030293,7.51073240301e-05
0.010940972847,113.321,3.41732347979,7.52561169942e-05
0.0109662301787,113.06,3.41732008472,7.54063791352e-05
0.0109915069504,112.8,3.41732374176,7.55578391319e-05
0.011016802623,112.541,3.41732160313,7.57108103155e-05
0.0110422149944,112.282,3.41732328707,7.58651102e-05
0.0110676460758,112.024,3.41732074768,7.60209481794e-05
0.0110931945672,111.766,3.41732261016,7.61781641984e-05
0.0111187615708,111.509,3.41732288084,7.63369239188e-05
0.0111443465255,111.253,3.41732341539,7.64972192013e-05
0.0111700494968,110.997,3.41732324041,7.66591058626e-05
0.0111958713033,110.741,3.41732446314,7.68225715396e-05
0.0112216096373,110.487,3.41732274181,7.69877496902e-05
0.0112474665844,110.233,3.41732280185,7.71545708921e-05
0.0112734429664,109.979,3.41732305192,7.73231087731e-05
0.0112994366331,109.726,3.4173236064,7.74933996932e-05
0.011325446992,109.474,3.41732294241,7.76655183574e-05
0.0113515773745,109.222,3.41732265337,7.78394700149e-05
0.0113777242019,108.971,3.41732338046,7.80152826095e-05
0.0114039917586,108.72,3.41732324311,7.81930429935e-05
0.0114302755047,108.47,3.41732559436,7.83727197903e-05
0.0114565748237,108.221,3.41732461442,7.85544932415e-05
0.0114829954433,107.972,3.41732531056,7.87382969063e-05
0.0115095382045,107.723,3.41732518637,7.89242381729e-05
0.0115359892813,107.476,3.41732552996,7.91123390361e-05
0.0115626700489,107.228,3.41732373389,7.93027133543e-05
0.0115892578565,106.982,3.41732347297,7.94953312489e-05
0.0116159682207,106.736,3.41732773449,7.96901799341e-05
0.0116428019908,106.49,3.41732604208,7.98875626331e-05
0.0116696501859,106.245,3.41732411958,8.00874073729e-05
0.0116965121461,106.001,3.41732467166,8.02897138976e-05
0.0117234980569,105.757,3.41732648414,8.04945757973e-05
0.0117504974127,105.514,3.41732786204,8.07021005637e-05
0.0117776214152,105.271,3.41732684979,8.09124046114e-05
0.0118047585334,105.029,3.41732866372,8.1125437008e-05
0.0118319080811,104.788,3.41732570377,8.13414530814e-05
0.0118591827982,104.547,3.41732706491,8.15603142245e-05
0.0118865835522,104.306,3.4173266399,8.17822459807e-05
0.0119139967328,104.066,3.41732779423,8.2007250922e-05
0.0119414216341,103.827,3.41732836747,8.22354665689e-05
0.0119689730857,103.588,3.41732656925,8.24670250498e-05
0.0119965358878,103.35,3.41732856024,8.27018696346e-05
0.0120242259291,103.112,3.41733041823,8.29401897881e-05
0.0120519269405,102.875,3.41732766366,8.31821929337e-05
0.0120797558799,102.638,3.41732829942,8.34277864859e-05
0.0121075953985,102.402,3.41732864801,8.36771651433e-05
0.0121354447522,102.167,3.41732936217,8.39304220604e-05
0.012163422517,101.932,3.41732963474,8.41876900753e-05
0.012191529583,101.697,3.41732924167,8.44490919623e-05
0.0122195259797,101.464,3.41733090875,8.47146817542e-05
0.0122477722414,101.23,3.41733112603,8.49846722419e-05
0.0122760278424,100.997,3.41733041214,8.52591816115e-05
0.0123042920062,100.765,3.41733223219,8.55382592108e-05
0.0123326866203,100.533,3.41733177527,8.58221664647e-05
0.0123610893502,100.302,3.41733187594,8.61109794689e-05
0.0123896232075,100.071,3.41733009895,8.64049126965e-05
0.0124181398461,99.8412,3.41733135857,8.67040014988e-05
0.0124467630678,99.6116,3.41733200968,8.70085043724e-05
0.0124754557794,99.3825,3.41733065388,8.73186311442e-05
0.0125042180287,99.1539,3.41733225138,8.76344370841e-05
0.0125330371925,98.9259,3.41733269825,8.79562174822e-05
0.0125619385947,98.6983,3.4173335673,8.82841317303e-05
0.0125908968806,98.4713,3.41733437085,8.86184019626e-05
0.012619911914,98.2449,3.41733280882,8.89593083507e-05
0.0126490093645,98.0189,3.41733438069,8.93069396633e-05
0.012678163518,97.7935,3.41733372638,8.96616797153e-05
0.0127073872537,97.5686,3.41733440382,9.00236929533e-05
0.0127366806035,97.3442,3.41733414337,9.03933108166e-05
0.0127660435975,97.1203,3.41733534654,9.07707571072e-05
0.0127954762639,96.8969,3.41733539804,9.11564050042e-05
0.0128249786292,96.674,3.41733479591,9.15505633366e-05
0.0128545373902,96.4517,3.41733537146,9.19535240358e-05
0.0128841657738,96.2299,3.41733607937,9.23656764998e-05
0.0129138772505,96.0085,3.41733625686,9.27874222903e-05
0.0129436449983,95.7877,3.41733637247,9.32191560237e-05
0.0129734824218,95.5674,3.41733824902,9.36612601342e-05
0.0130033895347,95.3476,3.41733824563,9.41142933655e-05
0.0130333663484,95.1283,3.41733749322,9.45787128087e-05
0.0130634128723,94.9095,3.41733726738,9.50550010912e-05
0.013093515286,94.6913,3.41733834381,9.55436859318e-05
0.013123701186,94.4735,3.41733767545,9.60454354929e-05
0.0131539568113,94.2562,3.41733917822,9.65607580442e-05
0.0131842821626,94.0394,3.41734074868,9.70903669998e-05
0.0132146772383,93.8231,3.41733961655,9.76350339358e-05
0.0132451420349,93.6073,3.41734055696,9.819535435e-05
0.0132756765462,93.392,3.4173409333,9.87721745575e-05
0.013306280764,93.1772,3.41734021324,9.9366321661e-05
0.0133369546776,92.9629,3.41734226793,9.99785345578e-05
0.0133676982742,92.7491,3.4173421634,0.000100609848256
0.0133985115382,92.5358,3.41734238843,0.00010126112002
0.0134293944521,92.323,3.41734345965,0.000101933300659
0.0134603469955,92.1107,3.417342996,0.000102627461344
0.0134913838266,91.8988,3.41734229948,0.000103344593728
0.0135224903749,91.6874,3.4173430701,0.000104085701126
0.0135536517973,91.4766,3.41734447272,0.000104851881583
0.0135848976291,91.2662,3.41734369818,0.000105644305464
0.0136162130901,91.0563,3.41734493186,0.000106463928959
0.0136475981459,90.8469,3.41734449747,0.00010731194084
0.0136790678513,90.6379,3.4173454395,0.000108189297305
0.013710607214,90.4294,3.41734641291,0.000109097052783
0.013742200961,90.2215,3.41734577037,0.000110036216662
0.013773879441,90.014,3.41734631191,0.000111007579924
0.0138056428181,89.8069,3.41734676344,0.000112011966228
0.0138374603685,89.6004,3.4173467389,0.000113050049599
0.0138693628565,89.3943,3.41734695655,0.000114122319745
0.0139013348552,89.1887,3.41734759739,0.000115229107487
0.0139333763075,88.9836,3.41734739096,0.000116370586774
0.0139655028841,88.7789,3.41734803629,0.000117546593702
0.0139976989366,88.5747,3.41734793822,0.000118756806582
0.0140299644001,88.371,3.41734821374,0.000120000507792
0.0140622992067,88.1678,3.41734741354,0.000121276733118
0.0140947193088,87.965,3.41734786728,0.000122584016516
0.0141272087573,87.7627,3.41734727548,0.000123920656734
0.0141597836475,87.5608,3.41734875995,0.000125284329139
0.0141924278784,87.3594,3.41734714625,0.000126672557766
0.0142251413689,87.1585,3.41734741402,0.000128082019274
0.0142579240347,86.9581,3.41734693973,0.000129509178711
0.0142907922603,86.7581,3.41734659474,0.000130949869959
0.0143237461832,86.5585,3.41734724457,0.000132399421173
0.0143567526908,86.3595,3.41734520872,0.000133852837929
0.0143898615612,86.1608,3.41734451309,0.00013530434217
0.0144230228227,85.9627,3.41734546541,0.00013674783731
0.0144562698537,85.765,3.41734361915,0.000138176992804
0.0144896027824,85.5677,3.41734288949,0.000139584763996
0.0145230047241,85.3709,3.41734259836,0.000140963966212
0.014556475569,85.1746,3.41734067343,0.000142307218975
0.0145900323728,84.9787,3.41734065407,0.000143606733043
0.0146236752564,84.7832,3.41733818226,0.000144854961517
0.0146573870114,84.5882,3.41733809278,0.000146043982021
0.0146911675161,84.3937,3.4173366531,0.000147166351767
0.0147250341332,84.1996,3.41733530951,0.000148214637913
0.0147589869759,84.0059,3.41733409475,0.000149181813928
0.0147930085059,83.8127,3.41733222511,0.000150061354377
0.0148271163204,83.6199,3.41733054081,0.000150847246615
0.0148612927137,83.4276,3.417328477,0.000151534238659
0.0148955554408,83.2357,3.417327125,0.000152117813918
0.0149298866268,83.0443,3.41732581874,0.000152594443137
0.0149643041858,82.8533,3.41732476123,0.000152961557392
0.0149987900724,82.6628,3.41732225178,0.000153217746853
0.0150333805894,82.4726,3.41732074595,0.00015336254745
0.0150680211465,82.283,3.41732001772,0.000153396786124
0.0151027665217,82.0937,3.41731894602,0.00015332251932
0.0151375800959,81.9049,3.41731716773,0.000153142954407
0.0151724802702,81.7165,3.41731468545,0.000152862439789
0.0152074484782,81.5286,3.41731400681,0.000152486318636
0.0152425032855,81.3411,3.41731200139,0.000152021218789
0.0152776447741,81.154,3.41731049304,0.0001514744831
0.015312873024,80.9673,3.41730924735,0.000150854365992
0.0153481691138,80.7811,3.41730889366,0.000150169768312
0.0153835519441,80.5953,3.41730762375,0.000149430232103
0.0154190024126,80.41,3.41730696963,0.00014864552405
0.0154545588532,80.225,3.4173066171,0.000147825692883
0.0154901828949,80.0405,3.4173051458,0.000146980860587
0.0155258937793,79.8564,3.41730432585,0.000146120862702
0.0155616720386,79.6728,3.41730378278,0.000145255309277
0.0155975567087,79.4895,3.41730300072,0.000144393336799
0.0156335086947,79.3067,3.41730243747,0.000143543413758
0.0156695475853,79.1243,3.41730320732,0.000142713224838
0.0157056734349,78.9423,3.41730221978,0.000141909763862
0.0157418663091,78.7608,3.41730312474,0.000141138790654
0.0157781661398,78.5796,3.41730254245,0.000140405343711
0.015814532908,78.3989,3.41730250619,0.000139713190359
0.0158509866451,78.2186,3.41730261467,0.000139065145738
0.0158875273935,78.0387,3.41730248195,0.000138462992694
0.015924155193,77.8592,3.41730291732,0.00013790748232
0.0159608700813,77.6801,3.41730334073,0.000137398511625
0.0159976514519,77.5015,3.41730396393,0.000136935130155
0.016034540526,77.3232,3.41730317687,0.000136515759138
0.0160714959544,77.1454,3.41730388798,0.000136138067509
0.0161085593345,76.9679,3.41730453737,0.000135799472471
0.0161456889293,76.7909,3.41730469151,0.000135497063426
0.0161829055933,76.6143,3.4173044202,0.000135227777817
0.0162202093459,76.4381,3.41730524992,0.000134988512315
0.0162576002035,76.2623,3.41730580146,0.000134776437592
0.0162950781803,76.0869,3.41730596412,0.000134588964807
0.0163326432878,75.9119,3.41730642622,0.000134423881984
0.0163702955347,75.7373,3.41730608235,0.000134279555868
0.0164080349271,75.5631,3.41730697757,0.000134154816658
0.0164458614684,75.3893,3.41730750957,0.000134049281359
0.0164837751592,75.2159,3.41730756147,0.000133963183222
0.0165217759975,75.0429,3.41730847351,0.000133897378057
0.0165598418601,74.8704,3.41730872455,0.000133853491392
0.0165980168732,74.6982,3.41730916741,0.000133833663917
0.0166362790099,74.5264,3.41730977662,0.000133840602741
0.0166746506821,74.3549,3.41731016109,0.000133877459317
0.0167130871254,74.1839,3.41731090027,0.000133947651204
0.016751610643,74.0133,3.41731113545,0.000134054809351
0.0167902212123,73.8431,3.41731217276,0.000134202472294
0.0168289188078,73.6733,3.41731283924,0.000134394091149
0.0168677263488,73.5038,3.417313171,0.000134632701424
0.0169065980135,73.3348,3.41731406234,0.000134920753921
0.0169455797699,73.1661,3.41731447107,0.000135260051973
0.0169846486332,72.9978,3.41731490013,0.000135651460685
0.0170238045638,72.8299,3.4173160815,0.000136094834855
0.0170630475184,72.6624,3.41731613133,0.000136589049375
0.0171023774507,72.4953,3.41731686606,0.000137131715434
0.017141794311,72.3286,3.41731739785,0.000137719462943
0.0171813218555,72.1622,3.41731758601,0.000138347896331
0.0172209125191,71.9963,3.41731830418,0.000139011745449
0.0172606139715,71.8307,3.41731895073,0.000139705196742
0.0173004023414,71.6655,3.41731948337,0.000140422103446
0.0173403018156,71.5006,3.41731978079,0.000141156354253
0.0173802639333,71.3362,3.41731981029,0.000141902243159
0.0174203372389,71.1721,3.41732015018,0.000142654836888
0.0174604974059,71.0084,3.41732084312,0.000143410399445
0.0175007443563,70.8451,3.41732147747,0.000144166727538
0.0175410780083,70.6822,3.41732090779,0.000144923435889
0.0175815232077,70.5196,3.41732164312,0.000145681954624
0.0176220551641,70.3574,3.41732194911,0.000146445938804
0.0176626737858,70.1956,3.41732255303,0.000147220938494
0.0177033789777,70.0342,3.41732281873,0.000148014390831
0.0177441960354,69.8731,3.41732326052,0.000148835221388
0.0177850996953,69.7124,3.41732368897,0.000149693527713
0.0178261154819,69.552,3.41732409698,0.000150600061886
0.0178671921444,69.3921,3.417324148,0.000151565719912
0.0179083809483,69.2325,3.41732485538,0.000152600913653
0.0179496821343,69.0732,3.41732562441,0.000153715162206
0.0179910437296,68.9144,3.41732598045,0.000154916523439
0.0180325177039,68.7559,3.41732659593,0.000156211129383
0.0180740779442,68.5978,3.41732711696,0.000157602963265
0.018115750789,68.44,3.41732673441,0.000159093623637
0.0181575098781,68.2826,3.4173277118,0.000160682062052
0.018199381788,68.1255,3.41732748827,0.000162364962405
0.0182413399089,67.9688,3.41732813497,0.000164136406947
0.0182833840959,67.8125,3.41732840191,0.000165988437867
0.0183255141996,67.6566,3.41732802908,0.000167911099045
0.0183677844888,67.5009,3.41732814012,0.000169892693726
0.0184101135485,67.3457,3.41732726875,0.000171920274441
0.0184525557666,67.1908,3.41732667687,0.000173979670721
0.018495083768,67.0363,3.41732679222,0.000176055939112
0.0185377251013,66.8821,3.41732559297,0.000178133701205
0.018580452132,66.7283,3.41732479173,0.000180197051251
0.0186232926573,66.5748,3.41732371157,0.000182230075882
0.0186662187809,66.4217,3.41732245243,0.000184216879999
0.0187092585511,66.2689,3.41732113611,0.00018614180921
0.0187523838074,66.1165,3.41731941766,0.000187989663913
0.0187956228511,65.9644,3.4173183883,0.000189745794009
0.0188389472549,65.8127,3.41731631075,0.000191396550651
0.0188823568185,65.6614,3.41731446145,0.000192929198455
0.0189259091166,65.5103,3.41731275218,0.000194332408815
0.0189695176691,65.3597,3.41731060196,0.000195596472292
0.019013240177,65.2094,3.41730860552,0.000196713458846
0.0190570768252,65.0594,3.41730599248,0.000197677599519
0.0191010277971,64.9097,3.41730409774,0.000198485287535
0.0191450341489,64.7605,3.41730172385,0.000199135494041
0.0191891843402,64.6115,3.41729908324,0.000199629619641
0.0192334192846,64.4629,3.41729755841,0.000199971505864
0.0192777687181,64.3146,3.4172951952,0.00020016760935
0.0193222027002,64.1667,3.41729336613,0.000200226432648
0.0193667512352,64.0191,3.41729109099,0.000200158591107
0.0194113840985,63.8719,3.4172892217,0.000199976227282
0.0194561315653,63.725,3.41728732973,0.00019969279335
0.0195009937966,63.5784,3.41728562823,0.000199322499408
0.0195459401377,63.4322,3.41728370381,0.000198879932007
0.0195910012752,63.2863,3.41728212793,0.000198379511768
0.0196361462636,63.1408,3.41728051775,0.000197835187718
0.0196814060665,62.9956,3.4172793363,0.000197259963651
0.0197267808314,62.8507,3.41727808164,0.00019666569948
0.0197722707041,62.7061,3.41727667489,0.000196062803327
0.0198178441512,62.5619,3.41727564812,0.000195460074913
0.0198635326989,62.418,3.41727461614,0.000194864727874
0.019909336485,62.2744,3.41727337103,0.000194282336792
0.019955223527,62.1312,3.41727279501,0.000193716861602
0.0200012257797,61.9883,3.41727135701,0.000193170975954
0.0200473109573,61.8458,3.41727072892,0.000192645917418
0.020093543867,61.7035,3.41726998868,0.000192142009262
0.0201398596528,61.5616,3.41726947975,0.000191658646163
0.0201862908499,61.42,3.4172685169,0.000191194625952
0.0202328375765,61.2787,3.41726751576,0.000190748220747
0.0202794667783,61.1378,3.41726716917,0.000190317394868
0.0203262114327,60.9972,3.41726614631,0.000189900079818
0.0203730716484,60.8569,3.41726547002,0.000189494050487
