Repository: kmnhan/merlin-epu-sim

File: optical_constants/Si_Franta_20C_nk.csv (part 2 of 6)
# RefractiveIndex.INFO Si/Franta-20C; Franta et al., Appl. Surf. Sci. 421, 405-419 (2017)
# https://raw.githubusercontent.com/polyanskiy/refractiveindex.info-database/master/database/data/main/Si/nk/Franta-20C.yml
# energy_eV,wavelength_um,n,k
0.0204200475321,60.7169,3.41726500852,0.000189097213684
0.0204671054009,60.5773,3.41726411768,0.000188707639218
0.0205142788312,60.438,3.4172632504,0.000188323515022
0.0205615679199,60.299,3.41726303307,0.000187943222936
0.0206089727611,60.1603,3.41726186655,0.000187565478902
0.0206564934466,60.0219,3.4172613035,0.00018718903341
0.0207040954914,59.8839,3.41726057977,0.000186812959761
0.02075184797,59.7461,3.41726007168,0.000186436446165
0.0207996816572,59.6087,3.41725949191,0.000186058873587
0.0208476312055,59.4716,3.41725850788,0.000185679759777
0.0208956614741,59.3349,3.41725835191,0.000185298650433
0.0209438428066,59.1984,3.41725759664,0.000184915328692
0.0209921402183,59.0622,3.41725697955,0.000184529535261
0.02104051807,58.9264,3.41725612996,0.000184141130565
0.0210890118028,58.7909,3.41725577257,0.000183749962686
0.0211376214758,58.6557,3.41725511582,0.000183355997529
0.0211863833481,58.5207,3.41725469328,0.000182959157385
0.0212351888631,58.3862,3.4172543667,0.000182559421817
0.0212841466802,58.2519,3.41725362537,0.000182156806327
0.0213332206429,58.1179,3.41725277023,0.000181751295445
0.0213824107947,57.9842,3.41725221288,0.000181342877728
0.0214316801294,57.8509,3.41725191553,0.000180931573572
0.0214811026061,57.7178,3.41725136773,0.000180517434838
0.021530603993,57.5851,3.41725082574,0.000180100478343
0.0215802589265,57.4526,3.41725007793,0.000179680750603
0.0216299924809,57.3205,3.41724967625,0.000179258262514
0.0216798420667,57.1887,3.41724952539,0.000178833063333
0.0217298457861,57.0571,3.41724899541,0.000178405234138
0.0217799276603,56.9259,3.41724840328,0.000177974810094
0.0218301256096,56.795,3.41724766095,0.00017754185107
0.0218804782553,56.6643,3.41724726863,0.000177106389669
0.0219309085506,56.534,3.41724723134,0.000176668487385
0.0219814549323,56.404,3.41724632785,0.000176228271722
0.0220321173964,56.2743,3.41724621296,0.000175785724119
0.0220829352674,56.1448,3.41724594546,0.000175340962291
0.0221338300512,56.0157,3.41724537282,0.000174894065022
0.022184840884,55.8869,3.41724508382,0.000174445074775
0.0222360076258,55.7583,3.417244453,0.000173994097425
0.022287250679,55.6301,3.41724406451,0.000173541178009
0.0223386097128,55.5022,3.41724388705,0.000173086393602
0.0223901251298,55.3745,3.41724352797,0.000172629839681
0.0224417568343,55.2471,3.41724307089,0.000172171587259
0.0224934639814,55.1201,3.4172425551,0.000171711708929
0.0225453279581,54.9933,3.41724218928,0.000171250267662
0.0225973080989,54.8668,3.41724227299,0.000170787320368
0.0226494043544,54.7406,3.41724164604,0.00017032299476
0.022701616671,54.6147,3.41724167846,0.000169857289544
0.0227539449908,54.4891,3.41724103486,0.000169390335196
0.0228063892517,54.3638,3.41724076616,0.000168922139962
0.0228589493868,54.2388,3.41724044689,0.00016845278149
0.0229116676646,54.114,3.41723999218,0.000167982316136
0.0229644595255,53.9896,3.41724008953,0.000167510757734
0.0230174097658,53.8654,3.41723973351,0.000167038198419
0.0230704759636,53.7415,3.41723949686,0.000166564647886
0.0231236580321,53.6179,3.41723931453,0.000166090142147
0.0231769558797,53.4946,3.41723912839,0.000165614711905
0.0232303694099,53.3716,3.41723864891,0.000165138394236
0.0232839422485,53.2488,3.41723876099,0.00016466116493
0.0233376309662,53.1263,3.41723842372,0.000164183088599
0.0233913913237,53.0042,3.41723817235,0.000163704149973
0.0234453556017,52.8822,3.41723814329,0.000163224349801
0.0234993912882,52.7606,3.41723792026,0.000162743712421
0.0235535423913,52.6393,3.41723761875,0.00016226223442
0.0236078537345,52.5182,3.41723732559,0.000161779912111
0.0236622806475,52.3974,3.41723752257,0.000161296722104
0.0237168229945,52.2769,3.41723721004,0.000160812710468
0.0237714806343,52.1567,3.41723673294,0.000160327859679
0.0238262992081,52.0367,3.41723690574,0.000159842131093
0.0238812331991,51.917,3.41723655609,0.000159355580423
0.0239362824532,51.7976,3.41723640965,0.000158868176354
0.0239914468106,51.6785,3.41723627624,0.000158379933009
0.0240467727446,51.5596,3.41723621634,0.000157890856219
0.0241021670221,51.4411,3.41723613384,0.000157400963459
0.0241577700316,51.3227,3.417236215,0.000156910264852
0.0242134410318,51.2047,3.41723600014,0.000156418807521
0.0242692741975,51.0869,3.41723554888,0.000155926624087
0.0243252222706,50.9694,3.4172359475,0.000155433712725
0.0243812850575,50.8522,3.41723556246,0.000154940211247
0.0244374623586,50.7353,3.41723580152,0.000154446139032
0.0244938023572,50.6186,3.41723569323,0.000153951648514
0.0245502568997,50.5022,3.41723554477,0.000153456865041
0.024606874608,50.386,3.41723540282,0.000152961963089
0.0246636068757,50.2701,3.417235347,0.000152467159601
0.0247204534788,50.1545,3.41723557463,0.0001519727166
0.0247774637034,50.0391,3.41723554745,0.000151478984526
0.0248345385095,49.9241,3.417235298,0.000150986347726
0.0248918268914,49.8092,3.4172356076,0.000150495218212
0.0249491793692,49.6947,3.41723563659,0.000150006138015
0.0250066958718,49.5804,3.41723583457,0.000149519644366
0.0250643261689,49.4664,3.4172356433,0.000149036359886
0.0251221209014,49.3526,3.41723589681,0.000148556871915
0.0251800293669,49.2391,3.41723558814,0.000148081853626
0.025238102667,49.1258,3.41723592574,0.00014761186405
0.0252962896223,49.0128,3.41723619692,0.000147147502096
0.0253545899497,48.9001,3.41723623934,0.000146689273151
0.0254130554485,48.7876,3.41723640742,0.000146237566548
0.0254716342136,48.6754,3.41723655208,0.000145792678792
0.0255303259444,48.5635,3.41723634741,0.000145354784289
0.025589183147,48.4518,3.41723654534,0.000144923873995
0.0256481531804,48.3404,3.41723701451,0.000144499838819
0.0257072890282,48.2292,3.41723686057,0.000144082471686
0.0257665375543,48.1183,3.4172369568,0.000143671375561
0.0258259522242,48.0076,3.41723734397,0.000143266094217
0.0258854794017,47.8972,3.41723738573,0.000142866129854
0.0259451730387,47.787,3.41723768059,0.000142470889392
0.0260049789941,47.6771,3.41723769908,0.000142079809463
0.0260648969149,47.5675,3.41723782301,0.000141692294954
0.0261250365376,47.458,3.4172382541,0.00014130778465
0.02618523311,47.3489,3.41723817155,0.000140925801175
0.026245596613,47.24,3.41723847532,0.000140545847842
0.0263061274355,47.1313,3.41723850034,0.000140167549771
0.0263667138209,47.023,3.41723872002,0.000139790543517
0.026427523596,46.9148,3.41723870917,0.000139414558479
0.0264884447378,46.8069,3.41723902059,0.000139039335284
0.0265495336965,46.6992,3.41723939507,0.000138664692717
0.0266107337343,46.5918,3.41723952911,0.000138290489363
0.0266720444361,46.4847,3.41723970377,0.000137916591418
0.0267335230218,46.3778,3.41723961593,0.0001375429138
0.0267951698576,46.2711,3.41723997844,0.000137169350166
0.0268569271326,46.1647,3.41724014495,0.000136795864043
0.0269188528502,46.0585,3.41724029539,0.000136422397247
0.0269808886548,45.9526,3.41724054521,0.000136048903048
0.0270430930772,45.8469,3.41724097622,0.000135675342848
0.0271054664702,45.7414,3.41724096713,0.000135301711175
0.027167949654,45.6362,3.41724111411,0.000134927958405
0.0272305421545,45.5313,3.41724141043,0.000134554062354
0.027293303571,45.4266,3.41724173743,0.000134180008152
0.0273562342433,45.3221,3.41724201158,0.000133805782076
0.0274193345099,45.2178,3.41724233768,0.000133431365362
0.0274825437893,45.1138,3.41724245662,0.000133056755686
0.0275458615733,45.0101,3.41724256325,0.000132681935176
0.0276093488262,44.9066,3.41724294317,0.000132306884766
0.0276730058723,44.8033,3.41724320029,0.00013193161421
0.0277368330343,44.7002,3.41724355188,0.000131556112076
0.0278007682959,44.5974,3.41724379105,0.000131180386253
0.0278648111132,44.4949,3.41724414879,0.000130804431163
0.0279290867602,44.3925,3.41724435097,0.000130428264561
0.027993470007,44.2904,3.4172448002,0.000130051882986
0.0280579602884,44.1886,3.41724481875,0.000129675329679
0.028122684607,44.0869,3.41724530345,0.000129298594657
0.0281875159769,43.9855,3.41724546799,0.000128921740014
0.0282524538105,43.8844,3.41724595446,0.000128544784214
0.0283176268631,43.7834,3.41724619031,0.000128167805555
0.028382906368,43.6827,3.41724665633,0.000127790862417
0.0284482917148,43.5823,3.41724700931,0.000127414073054
0.0285139134354,43.482,3.41724731077,0.00012703758392
0.0285796409571,43.382,3.41724789793,0.000126661596433
0.0286454736463,43.2823,3.41724815423,0.000126286443635
0.0287115438358,43.1827,3.41724866944,0.00012591255185
0.0287777191215,43.0834,3.41724889067,0.000125540579941
0.0288440659497,42.9843,3.41724962436,0.000125171387203
0.0289105845812,42.8854,3.41724988348,0.000124806211283
0.02897720755,42.7868,3.41725037184,0.000124446594865
0.0290440022114,42.6884,3.41725099648,0.000124094511919
0.0291109688144,42.5902,3.41725153825,0.000123752346013
0.0291780389388,42.4923,3.41725182719,0.000123422844802
0.0292453498449,42.3945,3.41725261601,0.000123109002588
0.0293127641204,42.297,3.41725303019,0.000122814021961
0.029380281044,42.1998,3.41725358969,0.000122541039247
0.0294480397694,42.1027,3.4172542164,0.00012229300907
0.0295159009568,42.0059,3.41725485083,0.000122072485577
0.0295840050395,41.9092,3.4172553907,0.000121881426439
0.0296521404638,41.8129,3.41725588834,0.000121720986922
0.0297205192165,41.7167,3.41725649842,0.000121591319665
0.029789070919,41.6207,3.41725709318,0.000121491384584
0.0298577238772,41.525,3.41725778235,0.00012141874003
0.029926549536,41.4295,3.41725846029,0.000121369417388
0.0299955480933,41.3342,3.41725883782,0.000121337882032
0.0300646468409,41.2392,3.41725931452,0.000121317131182
0.0301339914399,41.1443,3.41725977769,0.0001212990836
0.0302034359325,41.0497,3.41726030703,0.000121275136423
0.0302730534021,40.9553,3.41726059094,0.000121236966194
0.0303428440252,40.8611,3.41726114873,0.000121177370319
0.0304128079751,40.7671,3.4172614112,0.000121091185884
0.0304829454212,40.6733,3.41726172477,0.000120975881066
0.030553181238,40.5798,3.41726214007,0.00012083194005
0.0306235901844,40.4865,3.41726261769,0.000120662800941
0.0306941724143,40.3934,3.41726303905,0.000120474404437
0.0307650044168,40.3004,3.41726318196,0.000120274425223
0.0308358573212,40.2078,3.41726399056,0.000120071274451
0.030906960287,40.1153,3.41726413262,0.000119873244232
0.0309782371137,40.023,3.41726488006,0.000119687483953
0.0310496101776,39.931,3.41726534356,0.000119519548029
0.0311212347668,39.8391,3.41726573993,0.000119372946425
0.0311929551293,39.7475,3.41726629554,0.000119249129845
0.0312648491405,39.6561,3.41726719012,0.000119147672846
0.0313369169137,39.5649,3.4172674366,0.000119066656402
0.0314091585579,39.4739,3.41726810113,0.000119002983088
0.0314815741778,39.3831,3.41726854047,0.000118952949455
0.0315541638735,39.2925,3.41726927875,0.0001189125476
0.0316269277411,39.2021,3.41726937256,0.000118877885954
0.0316997848231,39.112,3.41726998448,0.000118845306114
0.0317728969299,39.022,3.41727030727,0.00011881167754
0.0318461016688,38.9323,3.41727105655,0.000118774350552
0.0319195623373,38.8427,3.41727145494,0.000118731273813
0.0319931150299,38.7534,3.41727184525,0.000118680874227
0.0320668416084,38.6643,3.41727223503,0.000118622057494
0.032140742131,38.5754,3.41727292334,0.000118554135322
0.0322149003549,38.4866,3.41727324629,0.000118476833133
0.0322891493069,38.3981,3.4172737885,0.000118390202624
0.0323635723496,38.3098,3.41727424015,0.000118294711771
0.0324381695215,38.2217,3.41727462039,0.000118191235629
0.0325129408556,38.1338,3.41727496821,0.00011808109966
0.0325878863799,38.0461,3.41727556288,0.000117966079855
0.0326630061172,37.9586,3.4172760238,0.000117848392578
0.0327383000848,37.8713,3.41727665338,0.000117730541736
0.0328137682947,37.7842,3.41727696541,0.000117615196458
0.0328894107536,37.6973,3.41727743407,0.000117504908033
0.0329652274625,37.6106,3.41727814933,0.000117401917216
0.033041218417,37.5241,3.41727884855,0.000117307940269
0.0331173836069,37.4378,3.41727929741,0.000117224009647
0.0331937230166,37.3517,3.41727966291,0.000117150408725
0.0332702366245,37.2658,3.41728029501,0.000117086726909
0.0333470140936,37.18,3.41728121058,0.000117032009583
0.0334238764237,37.0945,3.41728147218,0.000116984964453
0.0335009128541,37.0092,3.4172819666,0.000116944065759
0.0335781233395,36.9241,3.41728257999,0.000116907829506
0.0336555078286,36.8392,3.41728299988,0.000116874919717
0.0337331580437,36.7544,3.41728368931,0.000116844194579
0.0338108907851,36.6699,3.4172843953,0.000116814786054
0.033888797341,36.5856,3.41728487476,0.000116786064759
0.0339669706915,36.5014,3.41728528462,0.000116757592702
0.0340452250704,36.4175,3.41728575357,0.000116729094392
0.0341237469347,36.3337,3.41728647279,0.000116700410935
0.034202348787,36.2502,3.41728695445,0.000116671489157
0.0342812187974,36.1668,3.41728734074,0.000116642309394
0.0343602629449,36.0836,3.41728787066,0.000116612884531
0.0344394811198,36.0006,3.41728853887,0.00011658325909
0.0345188732049,35.9178,3.41728913094,0.000116553500201
0.0345984390767,35.8352,3.41728955444,0.000116523681541
0.0346781786042,35.7528,3.41729035112,0.000116493862946
0.0347580916497,35.6706,3.41729048918,0.000116464163817
0.0348382759599,35.5885,3.41729148175,0.000116434621472
0.0349185360509,35.5067,3.41729201741,0.000116405373284
0.0349990680028,35.425,3.41729247251,0.000116376502291
0.0350797737632,35.3435,3.41729305025,0.000116348100258
0.035160653164,35.2622,3.41729362334,0.000116320272909
0.0352417060297,35.1811,3.41729442475,0.000116293116594
0.035322932177,35.1002,3.41729508189,0.000116266751779
0.0354043314154,35.0195,3.41729553871,0.000116241292859
0.0354859035462,34.939,3.41729603031,0.000116216851026
0.0355677503973,34.8586,3.41729664375,0.000116193552194
0.0356497706623,34.7784,3.41729700533,0.00011617155172
0.0357319641251,34.6984,3.41729766316,0.000116150992577
0.0358143305622,34.6186,3.41729847206,0.000116132066305
0.0358968697415,34.539,3.41729905296,0.000116115003742
0.0359795814229,34.4596,3.4172995827,0.000116100054231
0.036062570251,34.3803,3.41730011766,0.000116087513585
0.0361457320444,34.3012,3.41730092244,0.000116077716311
0.0362289606807,34.2224,3.41730137006,0.000116071074655
0.0363125734838,34.1436,3.41730212507,0.000116068004994
0.036396252587,34.0651,3.41730260228,0.000116069014812
0.0364801035696,33.9868,3.41730354123,0.000116074618029
0.0365642339701,33.9086,3.41730415691,0.000116085439125
0.0366485366503,33.8306,3.41730493071,0.000116102132872
0.0367330113057,33.7528,3.41730534526,0.0001161254852
0.0368176576234,33.6752,3.41730621212,0.000116156368741
0.0369025851174,33.5977,3.41730704755,0.000116195877323
0.0369875742904,33.5205,3.41730770889,0.000116245325291
0.0370728449859,33.4434,3.41730831049,0.000116306313532
0.0371583983888,33.3664,3.41730890558,0.000116380812208
0.0372440119316,33.2897,3.41730990322,0.000116471232302
0.0373299085,33.2131,3.41731041591,0.000116580594064
0.0374159763646,33.1367,3.41731109501,0.0001167125903
0.037502215151,33.0605,3.41731201193,0.000116871893507
0.0375886244751,32.9845,3.41731267437,0.000117064486861
0.0376753184274,32.9086,3.41731340526,0.000117298033885
0.037762183176,32.8329,3.41731432051,0.000117582325783
0.037849218314,32.7574,3.41731492017,0.000117929474462
0.0379364234244,32.6821,3.41731584785,0.000118353380025
0.0380239146929,32.6069,3.4173165519,0.000118868105227
0.0381115761453,32.5319,3.41731727311,0.000119484285506
0.0381994073408,32.4571,3.41731772815,0.000120203620056
0.0382874078283,32.3825,3.41731806997,0.000121011876328
0.0383756959267,32.308,3.41731849305,0.000121872357923
0.0384641534791,32.2337,3.41731828574,0.000122722689128
0.0385528998896,32.1595,3.41731803235,0.000123477812636
0.0386416954646,32.0856,3.41731747864,0.000124041113222
0.0387307800249,32.0118,3.41731672572,0.000124322189289
0.0388200331891,31.9382,3.41731593157,0.000124256976607
0.0389095765534,31.8647,3.41731516554,0.000123823715822
0.0389992886126,31.7914,3.41731426375,0.000123048993276
0.0390891688394,31.7183,3.41731381118,0.000122001433635
0.0391793405024,31.6453,3.41731373271,0.000120775408277
0.0392695560074,31.5726,3.4173137639,0.000119470423057
0.0393600629841,31.5,3.41731435508,0.000118172935604
0.0394508625885,31.4275,3.41731496537,0.000116945452934
0.0395418298719,31.3552,3.41731565764,0.000115824001744
0.0396329642523,31.2831,3.41731670508,0.0001148223361
0.0397242651356,31.2112,3.41731746787,0.000113939453856
0.0398158597789,31.1394,3.41731888236,0.000113167051553
0.0399076208808,31.0678,3.41731993136,0.000112495223659
0.0399996768647,30.9963,3.41732096893,0.000111915344378
0.0400918992401,30.925,3.41732210792,0.000111420870897
0.0401842873672,30.8539,3.41732335541,0.000111006612412
0.0402769714354,30.7829,3.41732484011,0.000110667307777
0.0403698211454,30.7121,3.41732584605,0.000110396186346
0.0404628358272,30.6415,3.41732706246,0.000110183826078
0.04055614746,30.571,3.41732831482,0.000110017859618
0.0406496239103,30.5007,3.41732929455,0.000109883424903
0.0407432644772,30.4306,3.41733018256,0.000109764413123
0.0408372029538,30.3606,3.41733134097,0.000109645290406
0.0409314404751,30.2907,3.41733222696,0.000109513076227
0.0410257066751,30.2211,3.41733319761,0.000109358890604
0.0411202716937,30.1516,3.41733388937,0.00010917888253
0.0412151366589,30.0822,3.41733506936,0.000108974128674
0.0413101650618,30.013,3.41733616997,0.000108749814554
0.0414053561314,29.944,3.41733695725,0.000108513707985
0.0415008479972,29.8751,3.4173379854,0.000108274487587
0.0415965022277,29.8064,3.41733915983,0.000108040321271
0.0416923180184,29.7379,3.41734031227,0.000107817825224
0.0417884353966,29.6695,3.41734130516,0.000107611573735
0.0418848554788,29.6012,3.41734230739,0.000107424083699
0.0419812950849,29.5332,3.41734373619,0.000107256142685
0.0420781798189,29.4652,3.41734479175,0.000107107341284
0.0421750823709,29.3975,3.41734593334,0.000106976494668
0.0422722881428,29.3299,3.41734690718,0.000106862121279
0.0423697982394,29.2624,3.41734835753,0.000106762685438
0.042467468308,29.1951,3.41734945116,0.000106676841738
0.0425654435782,29.1279,3.41735069422,0.000106603418977
0.0426634315406,29.061,3.41735181982,0.000106541492924
0.0427618716911,28.9941,3.41735288642,0.000106490323735
0.0428604708339,28.9274,3.41735415546,0.000106449318823
0.0429592280213,28.8609,3.41735540547,0.000106418014158
0.0430582918266,28.7945,3.41735642538,0.000106396026204
0.0431575131142,28.7283,3.41735751903,0.000106383012737
0.0432570418181,28.6622,3.41735866411,0.000106378684163
0.0433567274088,28.5963,3.41736010591,0.000106382777413
0.0434567211931,28.5305,3.41736134674,0.000106395085756
0.0435568712344,28.4649,3.41736237016,0.000106415424037
0.0436573302253,28.3994,3.41736366804,0.000106443635339
0.0437579448086,28.3341,3.41736471344,0.000106479649306
0.0438587139269,28.269,3.41736582977,0.00010652343668
0.0439599482341,28.2039,3.41736704229,0.000106575058132
0.0440611812034,28.1391,3.41736844553,0.000106634664302
0.04416272419,28.0744,3.41736970042,0.000106702519642
0.0442645782548,28.0098,3.41737082741,0.000106778981307
0.0443665856993,27.9454,3.41737194017,0.000106864506195
0.0444689048854,27.8811,3.41737321533,0.000106959646344
0.0445713766402,27.817,3.4173743829,0.000107065056329
0.0446741607754,27.753,3.41737576173,0.00010718145095
0.0447770966297,27.6892,3.41737681335,0.000107309640999
0.0448803454779,27.6255,3.41737818617,0.000107450461656
0.0449839083663,27.5619,3.41737928342,0.000107604845202
0.0450874584161,27.4986,3.41738070763,0.000107773746868
0.0451914862969,27.4353,3.41738191144,0.000107958231359
0.0452956643602,27.3722,3.41738310148,0.000108159441107
0.0453999913583,27.3093,3.4173843916,0.000108378674333
0.045504800047,27.2464,3.41738550107,0.000108617477045
0.0456095904178,27.1838,3.41738675734,0.000108877726312
0.045714695977,27.1213,3.41738807227,0.000109161792802
0.0458201177431,27.0589,3.41738893031,0.000109472626716
0.045925686621,26.9967,3.41739008469,0.000109813612449
0.0460315721785,26.9346,3.41739127245,0.00011018814403
0.0461377754292,26.8726,3.41739226614,0.000110598361791
0.0462441249049,26.8108,3.41739303193,0.000111042834468
0.0463507925126,26.7491,3.41739401673,0.000111512954927
0.0464576051799,26.6876,3.41739445758,0.00011198835475
0.0465647363875,26.6262,3.4173951861,0.000112432106496
0.0466720114436,26.565,3.41739559468,0.000112787910687
0.0467796054166,26.5039,3.4173958768,0.000112981350547
0.0468875192963,26.4429,3.41739579953,0.000112927646627
0.0469955759397,26.3821,3.41739558139,0.000112546252675
0.0471037738731,26.3215,3.41739548114,0.000111780145877
0.0472124711644,26.2609,3.41739542951,0.00011061457276
0.0473213100513,26.2005,3.41739571827,0.000109088524769
0.0474302890173,26.1403,3.41739630024,0.00010729359207
0.0475397710898,26.0801,3.41739747355,0.00010535875599
0.0476492103827,26.0202,3.41739895338,0.000103425175211
0.0477591547093,25.9603,3.41740080961,0.000101618793209
0.0478692379327,25.9006,3.41740321926,0.000100029401327
0.0479796441314,25.841,3.41740542989,9.87016539316e-05
0.0480901877308,25.7816,3.41740816139,9.76384612594e-05
0.0482010544936,25.7223,3.41741051563,9.68131914533e-05
0.048312245364,25.6631,3.41741348816,9.61845528249e-05
0.0484235721623,25.6041,3.41741585572,9.57095374352e-05
0.0485352232122,25.5452,3.41741867774,9.53513157868e-05
0.0486470085732,25.4865,3.41742113437,9.5082441299e-05
0.0487591182913,25.4279,3.41742391601,9.4884391925e-05
0.0488715532886,25.3694,3.4174264232,9.47457312882e-05
0.0489843144878,25.311,3.41742899475,9.46599762036e-05
0.0490972083888,25.2528,3.41743129541,9.4623965928e-05
0.0492104285425,25.1947,3.41743381599,9.46364401272e-05
0.0493237796378,25.1368,3.41743632453,9.46967672999e-05
0.0494374569959,25.079,3.41743871356,9.48037364546e-05
0.0495514615148,25.0213,3.41744132754,9.49548485119e-05
0.0496655951418,24.9638,3.41744376383,9.51464188724e-05
0.0497802557586,24.9063,3.4174462187,9.53742633294e-05
0.0498948446423,24.8491,3.41744885517,9.56346235211e-05
0.0500099622861,24.7919,3.417451185,9.59247960442e-05
0.0501252070556,24.7349,3.4174535941,9.62432116143e-05
0.0502407806143,24.678,3.41745616226,9.65892188485e-05
0.0503566838334,24.6212,3.41745867572,9.69627130063e-05
0.0504727121142,24.5646,3.41746120259,9.73638200393e-05
0.0505890698993,24.5081,3.41746370539,9.77927483976e-05
0.0507057580455,24.4517,3.41746593578,9.82497520318e-05
0.0508225690804,24.3955,3.41746867683,9.873512122e-05
0.050939710264,24.3394,3.41747140487,9.92492983787e-05
0.0510571824374,24.2834,3.41747368592,9.97928828468e-05
0.051174775215,24.2276,3.41747637999,0.000100366624285
0.0512929109127,24.1718,3.41747895298,0.000100971510846
0.0514109537533,24.1163,3.41748151075,0.000101608702785
0.0515295411624,24.0608,3.41748417168,0.000102279531334
0.0516482466102,24.0055,3.41748666344,0.000102985483872
0.0517675002296,23.9502,3.41748920199,0.000103728143419
0.0518866543908,23.8952,3.41749195086,0.000104509157571
0.0520063583359,23.8402,3.41749458853,0.000105330182409
0.0521261775711,23.7854,3.41749724337,0.000106192755595
0.0522463300282,23.7307,3.41749992541,0.000107098191198
0.0523668164943,23.6761,3.41750258512,0.000108047453331
0.0524876377553,23.6216,3.41750509065,0.000109041063172
0.052608571368,23.5673,3.4175077652,0.000110079053239
0.0527298392811,23.5131,3.41751052912,0.00011116104616
0.052851442261,23.459,3.41751312012,0.000112286365688
0.0529731547398,23.4051,3.41751565645,0.000113454160078
0.0530954291,23.3512,3.4175183922,0.000114663523339
0.0532178123833,23.2975,3.41752096641,0.00011591356636
0.0533405316664,23.2439,3.41752345749,0.000117203348856
0.0534633571506,23.1905,3.4175259346,0.000118531800679
0.0535865179883,23.1372,3.41752876211,0.000119897592421
0.0537102475751,23.0839,3.41753133077,0.000121299072915
0.0538340823593,23.0308,3.41753375639,0.000122734140708
0.0539580198365,22.9779,3.41753630394,0.00012420024404
0.0540825292912,22.925,3.41753892119,0.000125694431007
0.0542071406898,22.8723,3.4175416078,0.000127213420775
0.0543320895542,22.8197,3.41754397204,0.000128753751934
0.0544573765768,22.7672,3.4175463356,0.000130311915573
0.0545827621517,22.7149,3.41754869006,0.00013188460225
0.054708726448,22.6626,3.41755121793,0.000133468910664
0.054834788439,22.6105,3.41755347278,0.000135062608028
0.0549611890862,22.5585,3.41755596879,0.000136664272995
0.0550879290519,22.5066,3.41755849521,0.000138273520203
0.0552150089958,22.4548,3.41756076611,0.00013989106973
0.0553421825454,22.4032,3.41756335734,0.000141518729793
0.0554696951015,22.3517,3.4175654938,0.00014315943693
0.0555975472976,22.3003,3.41756822781,0.00014481701246
0.0557257397636,22.249,3.41757047916,0.000146496166906
0.0558542731262,22.1978,3.41757297319,0.000148202137569
0.0559831480085,22.1467,3.41757561824,0.000149940572831
0.0561121110799,22.0958,3.41757812803,0.000151717253038
0.0562414145611,22.045,3.41758054134,0.000153537788094
0.0563710590471,21.9943,3.41758316636,0.000155407321948
0.0565010451291,21.9437,3.41758587184,0.000157330273646
0.0566313733945,21.8932,3.41758845065,0.000159310081787
0.0567617845616,21.8429,3.41759090106,0.000161349065961
0.0568927977387,21.7926,3.41759357074,0.000163448479017
0.0570238925607,21.7425,3.41759642315,0.000165608846074
0.0571553294457,21.6925,3.41759884433,0.000167830549654
0.0572871089425,21.6426,3.41760161661,0.000170114547952
0.0574192315957,21.5928,3.41760412273,0.000172463470824
0.0575514307995,21.5432,3.41760683217,0.000174882446955
0.0576842401459,21.4936,3.41760943931,0.000177379940459
0.0578171246304,21.4442,3.41761207391,0.000179968033657
0.0579503519063,21.3949,3.41761486437,0.000182662223886
0.0580839224762,21.3457,3.4176175574,0.000185480570794
0.0582178368378,21.2966,3.41762016432,0.000188442141386
0.0583520954837,21.2476,3.41762282642,0.000191564966083
0.0584866989013,21.1987,3.41762544094,0.000194863683912
0.0586213704019,21.15,3.41762810275,0.000198347092961
0.0587566635231,21.1013,3.41763025061,0.000202016028482
0.0588920231038,21.0528,3.4176326667,0.000205861619736
0.059027726762,21.0044,3.41763451123,0.000209864617779
0.059163774939,20.9561,3.41763648076,0.00021399528357
0.0593001680704,20.9079,3.41763816531,0.000218214576725
0.0594369065859,20.8598,3.41763905676,0.000222475991629
0.059573990909,20.8118,3.41764033313,0.00022672801146
0.0597114214574,20.7639,3.41764093097,0.000230917351612
0.0598489097421,20.7162,3.41764104434,0.000234991844187
0.0599870326342,20.6685,3.41764152995,0.000238903417813
0.0601252113865,20.621,3.41764113649,0.00024261082157
0.0602637352724,20.5736,3.41764084124,0.000246081258547
0.0604026046584,20.5263,3.41764059054,0.000249291859392
0.0605418199042,20.4791,3.41764022371,0.000252230190671
0.0606813813626,20.432,3.41763940399,0.000254894265822
0.0608212893794,20.385,3.41763906657,0.000257292057111
0.0609615442937,20.3381,3.41763837833,0.000259441158849
0.0611021464371,20.2913,3.41763814342,0.000261367941482
0.0612430961343,20.2446,3.4176378271,0.000263107207625
0.0613840897906,20.1981,3.41763821463,0.000264701354646
0.0615257341353,20.1516,3.4176383621,0.000266199687026
0.0616674202325,20.1053,3.41763865364,0.000267656673879
0.0618097604068,20.059,3.41763941844,0.00026912967615
0.0619521400697,20.0129,3.41764021338,0.00027067557715
0.0620948662036,19.9669,3.41764139562,0.000272346207974
0.0622382514846,19.9209,3.41764244767,0.00027418327901
0.0623816727463,19.8751,3.41764341825,0.000276212846061
0.0625254412136,19.8294,3.4176446813,0.000278440425607
0.0626695571124,19.7838,3.41764550552,0.000280847563066
0.0628140206603,19.7383,3.41764652364,0.000283390243286
0.0629588320664,19.6929,3.41764726341,0.000286000524194
0.0631039915308,19.6476,3.41764790789,0.00028859117466
0.063249499245,19.6024,3.41764784681,0.00029106454716
0.0633953553916,19.5573,3.4176479012,0.000293326128699
0.063541234497,19.5124,3.41764785095,0.000295304581307
0.063687786516,19.4675,3.41764783674,0.000296976523908
0.0638346874533,19.4227,3.41764797632,0.000298389098004
0.0639819374548,19.378,3.41764848097,0.000299664040844
0.0641292049551,19.3335,3.41764922297,0.000300966232554
0.0642771519519,19.289,3.41765029105,0.000302437106945
0.0644254483855,19.2446,3.41765126679,0.000304124666574
0.0645737580467,19.2004,3.41765231442,0.00030595731617
0.0647227521116,19.1562,3.41765297078,0.000307785085286
0.0648717564697,19.1122,3.41765366451,0.000309461166342
0.0650214484849,19.0682,3.41765406195,0.000310909371901
0.0651711477892,19.0244,3.41765505611,0.000312141285547
0.0653215379914,18.9806,3.41765582966,0.000313230473425
0.0654722781448,18.9369,3.41765720492,0.000314272980658
0.0656230209491,18.8934,3.41765857907,0.000315359014883
0.0657744594932,18.8499,3.41766055774,0.000316560462366
0.0659258975041,18.8066,3.41766262926,0.000317930017629
0.0660780344609,18.7633,3.41766465995,0.000319504765656
0.0662301676264,18.7202,3.41766693838,0.000321311091276
0.0663830029287,18.6771,3.41766973246,0.000323369361433
0.0665358311062,18.6342,3.41767219211,0.000325697596218
0.0666893645953,18.5913,3.4176746258,0.000328312854837
0.0668432479176,18.5485,3.41767727572,0.000331229987528
0.0669971189729,18.5059,3.41767955094,0.000334456666111
0.0671517000753,18.4633,3.41768176413,0.000337984625207
0.0673062653833,18.4209,3.41768403428,0.000341779302584
0.0674615438692,18.3785,3.41768574046,0.000345771449222
0.067617171715,18.3362,3.41768691885,0.000349856889621
0.0677727783274,18.2941,3.4176880675,0.000353912053907
0.0679291027833,18.252,3.41768870513,0.000357828631771
0.0680857761669,18.21,3.41768950583,0.000361558423988
0.0682427983113,18.1681,3.41769002198,0.00036514404392
0.0684001690362,18.1263,3.417690592,0.000368701953461
0.0685578881479,18.0846,3.41769116589,0.000372347279448
0.0687159554398,18.043,3.41769168799,0.000376100070645
0.0688743706913,18.0015,3.41769212237,0.000379857010007
0.0690331336685,17.9601,3.41769216293,0.000383489264661
0.0691922441235,17.9188,3.41769210284,0.000387021238442
0.0693517017944,17.8776,3.41769242449,0.000390732145981
0.0695115064054,17.8365,3.41769261133,0.000395022324684
0.0696716576663,17.7955,3.41769202668,0.000400046828847
0.0698321552724,17.7546,3.41768952092,0.000405338592219
0.0699933940396,17.7137,3.41768500616,0.000409731342064
0.0701545851864,17.673,3.41767855234,0.000411738321809
0.0703165204766,17.6323,3.41767161731,0.000410225820446
0.0704784038018,17.5918,3.41766611825,0.000404985356077
0.0706410342254,17.5513,3.41766375023,0.00039685542599
0.0708036082462,17.511,3.41766515711,0.000387349261726
0.0709669322924,17.4707,3.41767037775,0.0003780582336
0.0711306034824,17.4305,3.41767953973,0.000370181779538
0.0712946214003,17.3904,3.4176910983,0.000364367889262
0.0714589856142,17.3504,3.41770401295,0.000360817104923
0.071623695676,17.3105,3.41771859991,0.00035948904935
0.0717887511218,17.2707,3.41773408967,0.000360277705172
0.0719541514712,17.231,3.41775022018,0.000363106864117
0.0721203157411,17.1913,3.41776719626,0.000367961457477
0.0722864063247,17.1518,3.41778472674,0.000374887513813
0.0724528402796,17.1124,3.41780298171,0.000383984623585
0.0726200424061,17.073,3.41782172364,0.000395403054163
0.0727875907172,17.0337,3.417840684,0.000409350318059
0.0729550553705,16.9946,3.41786053317,0.000426110386214
0.073123292383,16.9555,3.41788090017,0.000446077453681
0.073291873851,16.9165,3.41790108447,0.000469802488299
0.0734607991658,16.8776,3.41792169662,0.000498049095042
0.0736300677008,16.8388,3.41794216808,0.000531845385814
0.0738001180952,16.8,3.41796135925,0.000572471092885
0.0739700731442,16.7614,3.41797694776,0.000621224315182
0.0741408127825,16.7228,3.4179861985,0.000678766622268
0.0743114516554,16.6844,3.41798523052,0.000744110652545
0.0744828778085,16.646,3.41797050555,0.000813945538691
0.0746546471817,16.6077,3.41794054282,0.000883301729992
0.0748267590452,16.5695,3.41789704427,0.000947586663347
0.0749992126499,16.5314,3.4178429206,0.00100436597068
0.0751720072271,16.4934,3.41778005998,0.00105314157786
0.075345141989,16.4555,3.41770946574,0.0010934656115
0.0755190761134,16.4176,3.41763160005,0.00112353506702
0.0756933530324,16.3798,3.41754828424,0.00114072908279
0.0758675076795,16.3422,3.41746393648,0.00114351640249
0.0760424655619,16.3046,3.41738358291,0.001133139723
0.0762177637071,16.2671,3.41731019881,0.00111396836253
0.0763934012335,16.2297,3.41724410171,0.00109224705482
0.0765698501139,16.1923,3.417180036,0.00107325795943
0.0767461658547,16.1551,3.41710802509,0.00105704037269
0.0769228182157,16.118,3.41701828645,0.00103412265233
0.0771002856805,16.0809,3.41691011079,0.000985528688986
0.0772780922344,16.0439,3.4167997274,0.000892080605761
0.0774562368964,16.007,3.41671853599,0.000750837892177
0.0776347186635,15.9702,3.41669493634,0.00058450881707
0.0778135365111,15.9335,3.41673290049,0.00043047280848
0.0779931800111,15.8968,3.41681037917,0.000316873493504
0.078173162003,15.8602,3.41689826573,0.000248638436148
0.0783529862612,15.8238,3.41697580891,0.000213455465408
0.078533639738,15.7874,3.41703794648,0.000195947655623
0.0787146284386,15.7511,3.41708624369,0.000185951107755
0.0788964532797,15.7148,3.41712580534,0.000178864959605
0.079078111323,15.6787,3.41715929071,0.000173103600717
0.0792606078273,15.6426,3.41718801649,0.000168175288026
0.0794429305362,15.6067,3.41721368782,0.000163882597299
0.0796260939708,15.5708,3.41723652856,0.000160098281285
0.0798095902156,15.535,3.41725750656,0.000156720116785
0.0799939341385,15.4992,3.41727697878,0.000153665533181
0.0801780946222,15.4636,3.41729470569,0.000150875638791
0.0803631050039,15.428,3.41731152623,0.000148325082123
0.0805484478805,15.3925,3.41732694574,0.00014603013116
0.0807341219371,15.3571,3.41734175202,0.000144031379027
0.0809201258338,15.3218,3.41735549055,0.000142334996224
0.0811064582052,15.2866,3.41736865462,0.000140850768536
0.0812936506812,15.2514,3.41738081236,0.000139407708554
0.0814811737413,15.2163,3.41739226836,0.000137857240111
0.0816690259727,15.1813,3.41740315978,0.000136160747218
0.0818572059367,15.1464,3.4174139492,0.000134376680029
0.0820457121681,15.1116,3.41742442973,0.000132586876744
0.082235088613,15.0768,3.41743464221,0.000130845873142
0.0824247933467,15.0421,3.41744475001,0.000129176225686
0.0826142743677,15.0076,3.41745461258,0.000127583051944
0.0828051815935,14.973,3.41746416199,0.000126065432497
0.0829958619951,14.9386,3.41747389653,0.000124621075607
0.0831874226057,14.9042,3.41748307358,0.00012324772743
0.0833787480834,14.87,3.4174921944,0.000121943632589
0.0835709556613,14.8358,3.41750154443,0.000120708169963
0.0837640514539,14.8016,3.41751076971,0.000119542426657
0.0839569045749,14.7676,3.41751965997,0.000118449759947
0.0841506477711,14.7336,3.41752858562,0.000117438186764
0.0843447134295,14.6997,3.41753768618,0.000116530831896
0.0845390998166,14.6659,3.41754683968,0.000115793651058
0.0847338051694,14.6322,3.4175558788,0.000115367489503
0.0849288276958,14.5986,3.41756486152,0.000115421710399
0.0851247500172,14.565,3.41757294581,0.000115928080541
0.085320991226,14.5315,3.41758062367,0.000116386511603
0.085517549472,14.4981,3.41758693788,0.000115930956996
0.0857150154514,14.4647,3.41759340558,0.000113946903272
0.0859128001441,14.4314,3.41760080372,0.000110596138853
0.0861103035775,14.3983,3.41761006808,0.000106664105144
0.0863093179999,14.3651,3.41762089888,0.000102994315657
0.0865080472506,14.3321,3.41763299359,0.000100125679111
0.0867076937709,14.2991,3.41764673191,9.82977552815e-05
0.0869070455549,14.2663,3.41766106709,9.76162960215e-05
0.0871079281127,14.2334,3.41767590423,9.82107385851e-05
0.0873085118339,14.2007,3.41769179613,0.000100332213973
0.0875100214568,14.168,3.41770814004,0.000104300769737
0.0877112223834,14.1355,3.41772461577,0.0001102798719
0.0879139740053,14.1029,3.4177410108,0.00011847903065
0.0881164126364,14.0705,3.41775762063,0.000129763231709
0.088319156587,14.0382,3.41777206996,0.000144726262317
0.0885228356621,14.0059,3.41778233935,0.000162112894398
0.0887268213859,13.9737,3.41778846341,0.000179704943723
0.0889317493813,13.9415,3.41779133837,0.000196084259083
0.089136985348,13.9094,3.41779205185,0.000210886122953
0.0893418831922,13.8775,3.41779174375,0.000224267396617
0.089548371962,13.8455,3.41779028479,0.000236526797602
0.0897545179061,13.8137,3.41778845012,0.000247930923731
0.0899616151619,13.7819,3.41778546245,0.000258640569526
0.0901690145598,13.7502,3.41778199594,0.000268712978445
0.0903767136588,13.7186,3.41777759589,0.000278154847262
0.0905847099824,13.6871,3.417772278,0.000286985905844
0.0907936658953,13.6556,3.41776624022,0.000295346763335
0.0910029200981,13.6242,3.4177593201,0.000303640442463
0.0912131410747,13.5928,3.41774995088,0.000311973462426
0.0914229872581,13.5616,3.41773607013,0.00031825858866
0.091633801218,13.5304,3.41771953254,0.000318534223008
0.0918449092916,13.4993,3.41770491359,0.000311804044316
0.0920569923227,13.4682,3.41769564546,0.000301418953072
0.0922693704045,13.4372,3.41769085181,0.000290772912142
0.0924820408315,13.4063,3.4176891931,0.000281142750362
0.0926950008598,13.3755,3.41768944586,0.000272668066207
0.0929089439253,13.3447,3.41769055426,0.000265244726121
0.0931231774072,13.314,3.41769278212,0.000258747629191
0.0933376984808,13.2834,3.41769552284,0.000253053081563
0.0935525042821,13.2529,3.41769850461,0.000248043354136
0.0937683010649,13.2224,3.4177019188,0.000243613170976
0.0939843832626,13.192,3.41770534049,0.000239670887166
0.0942014636518,13.1616,3.41770898471,0.000236133517293
0.0944181110925,13.1314,3.41771243284,0.000232923247299
0.0946357573352,13.1012,3.41771589102,0.000229968501174
0.094854409303,13.071,3.41771967791,0.000227207810108
0.0950726159037,13.041,3.41772347758,0.000224594109195
0.0952918287603,13.011,3.41772706564,0.000222098365318
0.0955113190716,12.9811,3.41773083611,0.000219711144103
0.0957318228427,12.9512,3.41773450683,0.000217439695276
0.0959526045165,12.9214,3.41773841164,0.000215300149192
0.0961736608826,12.8917,3.41774222291,0.000213308508459
0.0963957381434,12.862,3.41774623857,0.000211473032769
0.0966173375414,12.8325,3.417750126,0.00020978890287
0.0968407145256,12.8029,3.41775372805,0.000208233238241
0.0970636069989,12.7735,3.4177575697,0.000206757594071
0.0972875278756,12.7441,3.41776064293,0.000205279886319
0.0975117173687,12.7148,3.41776404992,0.000203684269815
0.0977361720376,12.6856,3.4177666122,0.000201829187934
0.0979616624001,12.6564,3.41776932217,0.000199539585891
0.0981874180545,12.6273,3.41777157341,0.000196537869684
0.0984142166341,12.5982,3.41777392199,0.000192265427937
0.0986404958112,12.5693,3.41777698739,0.000185894924933
0.0988678179324,12.5404,3.4177829785,0.000177627992582
0.099096190225,12.5115,3.4177943027,0.000170587626996
0.0993248242768,12.4827,3.41780827306,0.000168485325175
0.0995537163963,12.454,3.41782030224,0.000171138782546
0.0997828628455,12.4254,3.41782969936,0.000175987609285
0.100013066598,12.3968,3.41783680259,0.000181471899877
0.100243524494,12.3683,3.41784157297,0.000187078286118
0.100475046921,12.3398,3.41784485945,0.00019247087575
0.10070600528,12.3115,3.41784605638,0.000197219052865
0.100938027875,12.2832,3.41784567093,0.000200831773606
0.101171122082,12.2549,3.41784402947,0.000202868221628
0.101404465964,12.2267,3.41784215075,0.000203040215939
0.101638055515,12.1986,3.41783983251,0.00020124998875
0.101872723717,12.1705,3.41783807611,0.000197551236444
0.102107637142,12.1425,3.4178372359,0.000192084644418
0.102342791673,12.1146,3.41783759671,0.000185064584525
0.102578183142,12.0868,3.41784020322,0.000176849207917
0.102814659922,12.059,3.41784489205,0.000168037208147
0.103052229537,12.0312,3.41785247404,0.000159479171128
0.10328917858,12.0036,3.41786182133,0.000152131163345
0.103528084236,11.9759,3.41787340275,0.000146789591929
0.103766360684,11.9484,3.41788570409,0.000143844057017
0.10400573648,11.9209,3.41789820327,0.000143184604798
0.10424534275,11.8935,3.41790954796,0.000144307113817
0.104485175035,11.8662,3.41791952641,0.000146546371559
0.104726113406,11.8389,3.41792834319,0.00014931382885
0.104968165532,11.8116,3.4179366689,0.000152244420314
0.105209553566,11.7845,3.41794447403,0.000155226135575
0.105452054366,11.7574,3.41795187629,0.00015834233777
0.105695675643,11.7303,3.41795896163,0.00016177517625
0.105939519964,11.7033,3.41796584783,0.000165706610944
0.106183582611,11.6764,3.41797249024,0.000170235392033
0.106427858811,11.6496,3.41797821588,0.000175319462186
0.10667326152,11.6228,3.41798290847,0.000180754511319
0.106919798551,11.596,3.41798650203,0.000186201202416
0.107165625184,11.5694,3.41798901989,0.000191264082875
