Repository: kmnhan/merlin-epu-sim

File: optical_constants/Si_Franta_20C_nk.csv (part 3 of 6)
# RefractiveIndex.INFO Si/Franta-20C; Franta et al., Appl. Surf. Sci. 421, 405-419 (2017)
# https://raw.githubusercontent.com/polyanskiy/refractiveindex.info-database/master/database/data/main/Si/nk/Franta-20C.yml
# energy_eV,wavelength_um,n,k
0.107412584815,11.5428,3.41799046885,0.000195603494619
0.107660685295,11.5162,3.41799134708,0.000199038710752
0.107908995361,11.4897,3.41799215763,0.000201594967449
0.108157509967,11.4633,3.41799314892,0.000203469184046
0.108407171873,11.4369,3.41799422645,0.000204930285803
0.10865703679,11.4106,3.41799537598,0.000206204251563
0.10890709954,11.3844,3.41799670018,0.000207398475236
0.10915831593,11.3582,3.41799793151,0.000208492719057
0.10940972847,11.3321,3.41799870836,0.000209385312215
0.109662301787,11.306,3.4179992524,0.000209958874439
0.109915069504,11.28,3.41800001696,0.000210130700399
0.11016802623,11.2541,3.41800036688,0.00020987127595
0.110422149944,11.2282,3.41800088718,0.000209194160381
0.110676460758,11.2024,3.41800150715,0.000208131757014
0.110931945672,11.1766,3.41800197855,0.000206710507755
0.111187615708,11.1509,3.41800250519,0.000204934069572
0.111443465255,11.1253,3.41800306115,0.000202777399513
0.111700494968,11.0997,3.41800359798,0.000200191044091
0.111958713033,11.0741,3.4180043345,0.000197113507262
0.112216096373,11.0487,3.41800560328,0.00019348872347
0.112474665844,11.0233,3.41800664782,0.000189285244696
0.112734429664,10.9979,3.41800846258,0.000184513698283
0.112994366331,10.9726,3.41801086457,0.000179240857448
0.11325446992,10.9474,3.41801386568,0.000173598213032
0.113515773745,10.9222,3.41801785531,0.000167782439789
0.113777242019,10.8971,3.41802274858,0.00016204121346
0.114039917586,10.872,3.41802844128,0.00015663527013
0.114302755047,10.847,3.41803476651,0.000151774022918
0.114565748237,10.8221,3.41804155227,0.000147541581462
0.114829954433,10.7972,3.41804824964,0.000143854890953
0.115095382045,10.7723,3.41805498476,0.000140500617439
0.115359892813,10.7476,3.41806179313,0.00013725872511
0.115626700489,10.7228,3.41806875189,0.000134049023725
0.115892578565,10.6982,3.41807614401,0.000130993726242
0.116159682207,10.6736,3.41808393848,0.000128336437585
0.116428019908,10.649,3.41809209012,0.000126278103875
0.116696501859,10.6245,3.41809993203,0.000124869143813
0.116965121461,10.6001,3.4181076153,0.0001240371192
0.117234980569,10.5757,3.41811517717,0.000123685846098
0.117504974127,10.5514,3.4181223532,0.000123739045594
0.117776214152,10.5271,3.41812896821,0.000124093522408
0.118047585334,10.5029,3.41813507646,0.000124570568835
0.118319080811,10.4788,3.41814041133,0.000124951219428
0.118591827982,10.4547,3.41814537234,0.000125067348522
0.118865835522,10.4306,3.41814995781,0.000124852780339
0.119139967328,10.4066,3.41815439079,0.000124312026128
0.119414216341,10.3827,3.41815884961,0.000123453876046
0.119689730857,10.3588,3.41816269915,0.000122255393949
0.119965358878,10.335,3.41816696854,0.000120672742189
0.120242259291,10.3112,3.41817096406,0.000118671524393
0.120519269405,10.2875,3.41817484538,0.000116246369118
0.120797558799,10.2638,3.41817950395,0.000113421230641
0.121075953985,10.2402,3.41818401447,0.000110237541749
0.121354447522,10.2167,3.41818870113,0.000106740453074
0.12163422517,10.1932,3.41819402513,0.000102970939464
0.12191529583,10.1697,3.4181995341,9.89673628251e-05
0.122195259797,10.1464,3.41820529958,9.47768179508e-05
0.122477722414,10.123,3.41821174743,9.04721517943e-05
0.122760278424,10.0997,3.41821870733,8.61636385062e-05
0.123042920062,10.0765,3.4182261141,8.19896127069e-05
0.123326866203,10.0533,3.41823412372,7.80776701105e-05
0.123610893502,10.0302,3.41824216445,7.44913364789e-05
0.123896232075,10.0071,3.41825063762,7.12001300311e-05
0.124181398461,9.98412,3.41825872573,6.81041916138e-05
0.124467630678,9.96116,3.41826708445,6.51016425369e-05
0.124754557794,9.93825,3.41827572673,6.21482427204e-05
0.125042180287,9.91539,3.41828461156,5.92668485842e-05
0.125330371925,9.89259,3.41829326549,5.6511165574e-05
0.125619385947,9.86983,3.41830255394,5.39224800161e-05
0.125908968806,9.84713,3.41831167691,5.15110188696e-05
0.12619911914,9.82449,3.41832090015,4.92640219004e-05
0.126490093645,9.80189,3.41833049626,4.71643744415e-05
0.12678163518,9.77935,3.41833981652,4.52046477218e-05
0.127073872537,9.75686,3.41834971507,4.33916331558e-05
0.127366806035,9.73442,3.41835934584,4.17442890155e-05
0.127660435975,9.71203,3.41836925424,4.02896298144e-05
0.127954762639,9.68969,3.41837933792,3.90588262628e-05
0.128249786292,9.6674,3.41838932947,3.80818190823e-05
0.128545373902,9.64517,3.41839963648,3.73783062029e-05
0.128841657738,9.62299,3.41840956945,3.6947540597e-05
0.129138772505,9.60085,3.41841969034,3.67643307727e-05
0.129436449983,9.57877,3.41842970844,3.67867538115e-05
0.129734824218,9.55674,3.41843968932,3.69718140401e-05
0.130033895347,9.53476,3.41844929496,3.72889076696e-05
0.130333663484,9.51283,3.41845925033,3.77239436113e-05
0.130634128723,9.49095,3.4184689427,3.8275365769e-05
0.13093515286,9.46913,3.41847851875,3.89477995907e-05
0.13123701186,9.44735,3.4184881771,3.97477257743e-05
0.131539568113,9.42562,3.41849759836,4.06818078956e-05
0.131842821626,9.40394,3.41850697834,4.17563995921e-05
0.132146772383,9.38231,3.41851631479,4.29767135469e-05
0.132451420349,9.36073,3.41852557816,4.4344840932e-05
0.132756765462,9.3392,3.41853459453,4.58567192668e-05
0.13306280764,9.31772,3.41854361928,4.74988893393e-05
0.133369546776,9.29629,3.4185523339,4.92465099371e-05
0.133676982742,9.27491,3.41856099842,5.10641745106e-05
0.133985115382,9.25358,3.41856900126,5.29104996029e-05
0.134293944521,9.2323,3.4185772395,5.47457291824e-05
0.134603469955,9.21107,3.41858526937,5.65398439512e-05
0.134913838266,9.18988,3.41859294987,5.82772398981e-05
0.135224903749,9.16874,3.41860049513,5.99550193206e-05
0.135536517973,9.14766,3.41860808449,6.15747114966e-05
0.135848976291,9.12662,3.41861531527,6.31309739783e-05
0.136162130901,9.10563,3.41862250952,6.46031546377e-05
0.136475981459,9.08469,3.41862949833,6.59547879014e-05
0.136790678513,9.06379,3.4186360521,6.71421402925e-05
0.13710607214,9.04294,3.41864271331,6.81277483438e-05
0.13742200961,9.02215,3.41864934598,6.88921852037e-05
0.13773879441,9.0014,3.41865598715,6.94380852247e-05
0.138056428181,8.98069,3.41866241012,6.97848828526e-05
0.138374603685,8.96004,3.41866896467,6.99572029108e-05
0.138693628565,8.93943,3.41867546941,6.99722063521e-05
0.139013348552,8.91887,3.41868210983,6.98302880774e-05
0.139333763075,8.89836,3.4186885982,6.95114140521e-05
0.139655028841,8.87789,3.41869511881,6.89773701984e-05
0.139976989366,8.85747,3.41870160647,6.81796368316e-05
0.140299644001,8.8371,3.41870805878,6.70722318376e-05
0.140622992067,8.81678,3.41871460796,6.56279997643e-05
0.140947193088,8.7965,3.41872170979,6.38547505925e-05
0.141272087573,8.77627,3.41872880957,6.18055389108e-05
0.141597836475,8.75608,3.41873624941,5.95770107543e-05
0.141924278784,8.73594,3.41874447637,5.72931478192e-05
0.142251413689,8.71585,3.41875298361,5.50779642359e-05
0.142579240347,8.69581,3.41876174614,5.30267495059e-05
0.142907922603,8.67581,3.41877068924,5.11873177137e-05
0.143237461832,8.65585,3.41877987966,4.95579726447e-05
0.143567526908,8.63595,3.41878900193,4.81006656602e-05
0.143898615612,8.61608,3.41879820648,4.676114009e-05
0.144230228227,8.59627,3.41880763127,4.54867825991e-05
0.144562698537,8.5765,3.41881666873,4.42367224609e-05
0.144896027824,8.55677,3.41882583556,4.29839352414e-05
0.145230047241,8.53709,3.41883513781,4.17124663751e-05
0.14556475569,8.51746,3.41884440525,4.04130877612e-05
0.145900323728,8.49787,3.41885366263,3.90795203056e-05
0.146236752564,8.47832,3.41886321594,3.77059340009e-05
0.146573870114,8.45882,3.41887267032,3.62859366255e-05
0.146911675161,8.43937,3.41888211526,3.48133296996e-05
0.147250341332,8.41996,3.41889189752,3.32851370827e-05
0.147589869759,8.40059,3.41890172045,3.17064500397e-05
0.147930085059,8.38127,3.41891181805,3.00947450268e-05
0.148271163204,8.36199,3.41892214129,2.84800179695e-05
0.148612927137,8.34276,3.41893222038,2.68986071169e-05
0.148955554408,8.32357,3.41894315313,2.53835783898e-05
0.149298866268,8.30443,3.41895396215,2.3958567837e-05
0.149643041858,8.28533,3.41896472824,2.26397342729e-05
0.149987900724,8.26628,3.41897563103,2.14430431444e-05
0.150333805894,8.24726,3.41898699054,2.03885403286e-05
0.150680211465,8.2283,3.4189985303,1.94964178864e-05
0.151027665217,8.20937,3.41900985258,1.87783180174e-05
0.151375800959,8.19049,3.41902131896,1.82321222303e-05
0.151724802702,8.17165,3.4190328186,1.7844728659e-05
0.152074484782,8.15286,3.4190442553,1.75993595175e-05
0.152425032855,8.13411,3.41905570096,1.74804560858e-05
0.152776447741,8.1154,3.4190671435,1.747275983e-05
0.15312873024,8.09673,3.41907858452,1.75578967329e-05
0.153481691138,8.07811,3.41909008464,1.77145085673e-05
0.153835519441,8.05953,3.41910122422,1.79240644732e-05
0.154190024126,8.041,3.41911274405,1.81779573331e-05
0.154545588532,8.0225,3.419123902,1.8479431052e-05
0.154901828949,8.00405,3.41913556732,1.88383484432e-05
0.155258937793,7.98564,3.41914674859,1.92631154646e-05
0.155616720386,7.96728,3.41915789405,1.97555177286e-05
0.155975567087,7.94895,3.41916936407,2.03107660784e-05
0.156335086947,7.93067,3.41918051797,2.09207416722e-05
0.156695475853,7.91243,3.41919157799,2.15772732831e-05
0.157056734349,7.89423,3.4192030325,2.2273785138e-05
0.157418663091,7.87608,3.41921375881,2.30053064679e-05
0.157781661398,7.85796,3.41922494955,2.37673507641e-05
0.15814532908,7.83989,3.41923589027,2.45540345512e-05
0.158509866451,7.82186,3.41924682716,2.53553577402e-05
0.158875273935,7.80387,3.41925756905,2.61540425077e-05
0.15924155193,7.78592,3.4192683129,2.69230125676e-05
0.159608700813,7.76801,3.41927902417,2.76253205447e-05
0.159976514519,7.75015,3.41928927894,2.82178732817e-05
0.16034540526,7.73232,3.4192997333,2.86585189654e-05
0.160714959544,7.71454,3.41931003434,2.89139982389e-05
0.161085593345,7.69679,3.41932032057,2.89654495633e-05
0.161456889293,7.67909,3.41933054477,2.88096411203e-05
0.161829055933,7.66143,3.41934102694,2.84563436804e-05
0.162202093459,7.64381,3.41935163456,2.79238430444e-05
0.162576002035,7.62623,3.41936239544,2.72346811676e-05
0.162950781803,7.60869,3.41937306556,2.64130948757e-05
0.163326432878,7.59119,3.41938435255,2.54847720795e-05
0.163702955347,7.57373,3.41939552091,2.44787281949e-05
0.164080349271,7.55631,3.41940739166,2.34299587043e-05
0.164458614684,7.53893,3.41941909468,2.23808735861e-05
0.164837751592,7.52159,3.41943112987,2.1379533082e-05
0.165217759975,7.50429,3.41944355314,2.04744159655e-05
0.165598418601,7.48704,3.41945590714,1.97074375872e-05
0.165980168732,7.46982,3.4194684498,1.91081346197e-05
0.166362790099,7.45264,3.41948137812,1.86911662913e-05
0.166746506821,7.43549,3.41949403798,1.8457121994e-05
0.167130871254,7.41839,3.41950701035,1.83947611599e-05
0.16751610643,7.40133,3.41951969316,1.84825890166e-05
0.167902212123,7.38431,3.41953244771,1.86890627428e-05
0.168289188078,7.36733,3.41954500497,1.89729916072e-05
0.168677263488,7.35038,3.41955772426,1.92866514246e-05
0.169065980135,7.33348,3.41957013361,1.95827523126e-05
0.169455797699,7.31661,3.41958249158,1.98231578485e-05
0.169846486332,7.29978,3.41959516066,1.99852365198e-05
0.170238045638,7.28299,3.41960719499,2.00629050446e-05
0.170630475184,7.26624,3.41961987719,2.00628334807e-05
0.171023774507,7.24953,3.41963237408,1.99988351291e-05
0.17141794311,7.23286,3.41964505437,1.98870378544e-05
0.171813218555,7.21622,3.4196577958,1.97428536949e-05
0.172209125191,7.19963,3.41967061318,1.95794595128e-05
0.172606139715,7.18307,3.41968337804,1.94075593009e-05
0.173004023414,7.16655,3.4196965095,1.92366414265e-05
0.173403018156,7.15006,3.41970962832,1.90780688024e-05
0.173802639333,7.13362,3.41972307371,1.89495516253e-05
0.174203372389,7.11721,3.41973621793,1.88790923963e-05
0.174604974059,7.10084,3.41974991709,1.89051627208e-05
0.175007443563,7.08451,3.41976365516,1.90708144028e-05
0.175410780083,7.06822,3.41977732519,1.94128827661e-05
0.175815232077,7.05196,3.41979101628,1.99513219135e-05
0.176220551641,7.03574,3.4198044293,2.06839815508e-05
0.176626737858,7.01956,3.41981801019,2.15883710751e-05
0.177033789777,7.00342,3.41983169301,2.26273963197e-05
0.177441960354,6.98731,3.41984457802,2.37536604932e-05
0.177850996953,6.97124,3.41985776985,2.49072812561e-05
0.178261154819,6.9552,3.41987014825,2.60054730425e-05
0.178671921444,6.93921,3.41988228874,2.69293251117e-05
0.179083809483,6.92325,3.41989408883,2.75228776458e-05
0.179496821343,6.90732,3.41990584691,2.76209066165e-05
0.179910437296,6.89144,3.41991738285,2.71048911677e-05
0.180325177039,6.87559,3.41992910899,2.59585302024e-05
0.180740779442,6.85978,3.41994138163,2.42834487817e-05
0.18115750789,6.844,3.4199538751,2.22605726706e-05
0.181575098781,6.82826,3.41996720263,2.0082890149e-05
0.18199381788,6.81255,3.41998099607,1.79016638821e-05
0.182413399089,6.79688,3.41999517787,1.58088518612e-05
0.182833840959,6.78125,3.42000958374,1.38490321899e-05
0.183255141996,6.76566,3.42002456382,1.20408324562e-05
0.183677844888,6.75009,3.42003961519,1.0393193284e-05
0.184101135485,6.73457,3.42005486303,8.91257917544e-06
0.184525557666,6.71908,3.4200704698,7.60391866244e-06
0.18495083768,6.70363,3.42008597545,6.46912384813e-06
0.185377251013,6.68821,3.42010200155,5.50530365953e-06
0.18580452132,6.67283,3.42011749814,4.70329301834e-06
0.186232926573,6.65748,3.4201335629,4.04723242646e-06
0.186662187809,6.64217,3.42014940933,3.51640849361e-06
0.187092585511,6.62689,3.42016534524,3.08918125882e-06
0.187523838074,6.61165,3.42018136932,2.74669902254e-06
0.187956228511,6.59644,3.42019728277,2.4740604807e-06
0.188389472549,6.58127,3.42021340761,2.25902681613e-06
0.188823568185,6.56614,3.42022922723,2.09032717059e-06
0.189259091166,6.55103,3.42024514619,1.95716635918e-06
0.189695176691,6.53597,3.42026133133,1.84992930096e-06
0.19013240177,6.52094,3.42027756577,1.7611258249e-06
0.190570768252,6.50594,3.42029369322,1.68579174863e-06
0.191010277971,6.49097,3.42030970557,1.62120474511e-06
0.191450341489,6.47605,3.42032606918,1.56625194449e-06
0.191891843402,6.46115,3.42034244065,1.52084354081e-06
0.192334192846,6.44629,3.42035852593,1.48546477881e-06
0.192777687181,6.43146,3.42037472687,1.46064599385e-06
0.193222027002,6.41667,3.42039147149,1.44620433879e-06
0.193667512352,6.40191,3.42040784948,1.44057020288e-06
0.194113840985,6.38719,3.42042444211,1.44076015815e-06
0.194561315653,6.3725,3.42044095401,1.44314215139e-06
0.195009937966,6.35784,3.4204578411,1.44446260071e-06
0.195459401377,6.34322,3.42047411266,1.44248376755e-06
0.195910012752,6.32863,3.42049096823,1.43603805724e-06
0.196361462636,6.31408,3.42050786415,1.42475802097e-06
0.196814060665,6.29956,3.42052460396,1.40877657145e-06
0.197267808314,6.28507,3.42054158805,1.38852160297e-06
0.197722707041,6.27061,3.42055860746,1.36458991996e-06
0.198178441512,6.25619,3.42057566642,1.33765772392e-06
0.198635326989,6.2418,3.42059285522,1.30840878264e-06
0.19909336485,6.22744,3.42060999134,1.27747807307e-06
0.19955223527,6.21312,3.42062731031,1.24541359143e-06
0.200012257797,6.19883,3.420644674,1.21265838188e-06
0.200473109573,6.18458,3.42066209014,1.1795492757e-06
0.20093543867,6.17035,3.42067968031,1.14632823475e-06
0.201398596528,6.15616,3.42069730471,1.11316079214e-06
0.201862908499,6.142,3.42071470029,1.08015676478e-06
0.202328375765,6.12787,3.42073249918,1.04739024808e-06
0.202794667783,6.11378,3.42075042182,1.01491878897e-06
0.203262114327,6.09972,3.42076839088,9.82799795589e-07
0.203730716484,6.08569,3.42078636433,9.51105856266e-07
0.204200475321,6.07169,3.42080444545,9.19938436499e-07
0.204671054009,6.05773,3.42082250318,8.89439263817e-07
0.205142788312,6.0438,3.42084076368,8.59797061089e-07
0.205615679199,6.0299,3.42085916298,8.31247600516e-07
0.206089727611,6.01603,3.42087754829,8.04064066854e-07
0.206564934466,6.00219,3.42089608419,7.7853682217e-07
0.207040954914,5.98839,3.42091468932,7.54944148806e-07
0.2075184797,5.97461,3.42093316517,7.33517752924e-07
0.207996816572,5.96087,3.42095170206,7.14409661157e-07
0.208476312055,5.94716,3.42097074179,6.97668054387e-07
0.208956614741,5.93349,3.42098948981,6.83228142056e-07
0.209438428066,5.91984,3.42100829839,6.70919765239e-07
0.209921402183,5.90622,3.42102757613,6.60491851737e-07
0.2104051807,5.89264,3.42104635134,6.51648013171e-07
0.210890118028,5.87909,3.42106585451,6.44085306126e-07
0.211376214758,5.86557,3.42108496363,6.37531841345e-07
0.211863833481,5.85207,3.42110436483,6.31774860085e-07
0.212351888631,5.83862,3.42112389395,6.26679218092e-07
0.212841466802,5.82519,3.42114360152,6.22192749481e-07
0.213332206429,5.81179,3.42116288989,6.18338462472e-07
0.213824107947,5.79842,3.42118289515,6.15191406321e-07
0.214316801294,5.78509,3.42120277184,6.12841335721e-07
0.214811026061,5.77178,3.42122235045,6.11340998071e-07
0.21530603993,5.75851,3.4212423014,6.10648643184e-07
0.215802589265,5.74526,3.42126249517,6.10577330873e-07
0.216299924809,5.73205,3.4212825928,6.10766631001e-07
0.216798420667,5.71887,3.42130299878,6.10691691979e-07
0.217298457861,5.70571,3.42132320974,6.0971646685e-07
0.217799276603,5.69259,3.42134361441,6.07182977418e-07
0.218301256096,5.6795,3.42136410268,6.02517446908e-07
0.218804782553,5.66643,3.42138457099,5.95324643972e-07
0.219309085506,5.6534,3.42140535707,5.85445441328e-07
0.219814549323,5.6404,3.42142629989,5.72964146262e-07
0.220321173964,5.62743,3.42144702914,5.58167613959e-07
0.220829352674,5.61448,3.4214678243,5.41472651572e-07
0.221338300512,5.60157,3.42148902749,5.23344958895e-07
0.22184840884,5.58869,3.4215103088,5.04230176454e-07
0.222360076258,5.57583,3.42153140697,4.8450945324e-07
0.22287250679,5.56301,3.42155275749,4.64482690754e-07
0.223386097128,5.55022,3.42157435319,4.44375014746e-07
0.223901251298,5.53745,3.42159597052,4.2435772268e-07
0.224417568343,5.52471,3.42161756614,4.04575390485e-07
0.224934639814,5.51201,3.42163942859,3.8517220873e-07
0.225453279581,5.49933,3.42166103531,3.66312421437e-07
0.225973080989,5.48668,3.42168316548,3.48190480045e-07
0.226494043544,5.47406,3.42170488882,3.3102923091e-07
0.22701616671,5.46147,3.42172731622,3.15064121666e-07
0.227539449908,5.44891,3.42174970213,3.00517018659e-07
0.228063892517,5.43638,3.42177202367,2.87563644678e-07
0.228589493868,5.42388,3.42179436318,2.76303597559e-07
0.229116676646,5.4114,3.42181693249,2.66740935362e-07
0.229644595255,5.39896,3.42183947758,2.58781328493e-07
0.230174097658,5.38654,3.42186255778,2.52246738049e-07
0.230704759636,5.37415,3.42188512323,2.46903977436e-07
0.231236580321,5.36179,3.42190803567,2.42498726222e-07
0.231769558797,5.34946,3.42193124828,2.38787474712e-07
0.232303694099,5.33716,3.42195435419,2.3556035792e-07
0.232839422485,5.32488,3.42197764979,2.32652494792e-07
0.233376309662,5.31263,3.42200115986,2.29945010932e-07
0.233913913237,5.30042,3.42202456733,2.27358799428e-07
0.234453556017,5.28822,3.42204834573,2.24844772342e-07
0.234993912882,5.27606,3.4220719905,2.2237376389e-07
0.235535423913,5.26393,3.42209581157,2.19926979951e-07
0.236078537345,5.25182,3.42211963714,2.17487122171e-07
0.236622806475,5.23974,3.42214372113,2.15028187695e-07
0.237168229945,5.22769,3.42216797853,2.1250176974e-07
0.237714806343,5.21567,3.42219211722,2.09817470968e-07
0.238262992081,5.20367,3.42221647937,2.06817102525e-07
0.238812331991,5.1917,3.4222409116,2.03246709129e-07
0.239362824532,5.17976,3.42226550723,1.98736405142e-07
0.239914468106,5.16785,3.42229014041,1.92804742462e-07
0.240467727446,5.15596,3.42231497714,1.84905827467e-07
0.241021670221,5.14411,3.42233998403,1.74529798022e-07
0.241577700316,5.13227,3.42236483057,1.61347408612e-07
0.242134410318,5.12047,3.42238993468,1.45363067762e-07
0.242692741975,5.10869,3.42241528702,1.27020511143e-07
0.243252222706,5.09694,3.4224405744,1.0720595459e-07
0.243812850575,5.08522,3.42246598837,8.71234938334e-08
0.244374623586,5.07353,3.422491939,6.80669288525e-08
0.244938023572,5.06186,3.42251761535,5.11576987704e-08
0.245502568997,5.05022,3.42254348384,3.71353423634e-08
0.24606874608,5.0386,3.42256918419,2.62648498984e-08
0.246636068757,5.02701,3.42259563898,1.83754804006e-08
0.247204534788,5.01545,3.4226216847,1.29958315116e-08
0.247774637034,5.00391,3.42264816195,9.5229794345e-09
0.248345385095,4.99241,3.42267457863,7.36803821604e-09
0.248918268914,4.98092,3.42270104675,6.04596403597e-09
0.249491793692,4.96947,3.42272769576,5.20692020388e-09
0.250066958718,4.95804,3.42275459261,4.62584925579e-09
0.250643261689,4.94664,3.42278137764,4.17227418693e-09
0.251221209014,4.93526,3.42280831413,3.7776282621e-09
0.251800293669,4.92391,3.42283578174,3.40921713253e-09
0.25238102667,4.91258,3.42286314472,3.05308402469e-09
0.252962896223,4.90128,3.42289065881,2.70434008496e-09
0.253545899497,4.89001,3.42291809968,2.36245430026e-09
0.254130554485,4.87876,3.42294568329,2.0292989403e-09
0.254716342136,4.86754,3.42297369312,1.70845567974e-09
0.255303259444,4.85635,3.423001611,1.404884999e-09
0.25589183147,4.84518,3.42302953447,1.12447262023e-09
0.256481531804,4.83404,3.42305795051,8.73262183244e-10
0.257072890282,4.82292,3.42308627359,6.56422468699e-10
0.257665375543,4.81183,3.42311453563,4.77190278341e-10
0.258259522242,4.80076,3.42314322798,3.36121093593e-10
0.258854794017,4.78972,3.42317196314,2.30913557878e-10
0.259451730387,4.7787,3.42320061581,1.56878048335e-10
0.260049789941,4.76771,3.42322981871,1.078852236e-10
0.260648969149,4.75675,3.42325897985,7.74734709616e-11
0.261250365376,4.7458,3.42328818221,5.97867182241e-11
0.2618523311,4.73489,3.42331759932,5.0138723338e-11
0.26245596613,4.724,3.42334728543,4.51727099348e-11
0.263061274355,4.71313,3.42337692522,4.27195891302e-11
0.263667138209,4.7023,3.42340635222,4.15089099855e-11
0.26427523596,4.69148,3.42343633393,4.08641368116e-11
0.264884447378,4.68069,3.4234665996,4.04570841003e-11
0.265495336965,4.66992,3.42349691615,4.01425259525e-11
0.266107337343,4.65918,3.42352722851,3.98617871929e-11
0.266720444361,4.64847,3.42355759665,3.95932083678e-11
0.267335230218,4.63778,3.42358830684,3.93294764626e-11
0.267951698576,4.62711,3.42361917491,3.90683340643e-11
0.268569271326,4.61647,3.42364989338,3.88091408706e-11
0.269188528502,4.60585,3.42368102088,3.85517170916e-11
0.269808886548,4.59526,3.42371222891,3.82960177114e-11
0.270430930772,4.58469,3.42374360875,3.80420230788e-11
0.271054664702,4.57414,3.42377496844,3.77897233737e-11
0.27167949654,4.56362,3.4238066998,3.7539103704e-11
0.272305421545,4.55313,3.4238384694,3.72901575016e-11
0.27293303571,4.54266,3.42387034182,3.70428738973e-11
0.273562342433,4.53221,3.42390256653,3.67972401307e-11
0.274193345099,4.52178,3.42393475603,3.65532503731e-11
0.274825437893,4.51138,3.42396700154,3.631089368e-11
0.275458615733,4.50101,3.42399951913,3.6070157877e-11
0.276093488262,4.49066,3.42403230119,3.58310332603e-11
0.276730058723,4.48033,3.4240650216,3.55935134968e-11
0.277368330343,4.47002,3.42409808037,3.53575847282e-11
0.278007682959,4.45974,3.42413106494,3.51232416094e-11
0.278648111132,4.44949,3.42416435681,3.48904706503e-11
0.279290867602,4.43925,3.42419772082,3.46592647728e-11
0.27993470007,4.42904,3.42423134065,3.4429612688e-11
0.280579602884,4.41886,3.42426530385,3.42015041769e-11
0.28122684607,4.40869,3.42429917973,3.39749342498e-11
0.281875159769,4.39855,3.42433335656,3.3749889793e-11
0.282524538105,4.38844,3.42436733926,3.35263665063e-11
0.283176268631,4.37834,3.42440162108,3.33043504128e-11
0.28382906368,4.36827,3.42443637653,3.30838308016e-11
0.284482917148,4.35823,3.42447106967,3.28648038883e-11
0.285139134354,4.3482,3.42450573107,3.26472604125e-11
0.285796409571,4.3382,3.42454081558,3.24311871633e-11
0.286454736463,4.32823,3.42457593717,3.22165790197e-11
0.287115438358,4.31827,3.42461138881,3.20034244751e-11
0.287777191215,4.30834,3.42464687691,3.17917176057e-11
0.288440659497,4.29843,3.42468261233,3.1581447823e-11
0.289105845812,4.28854,3.42471826283,3.13726096235e-11
0.2897720755,4.27868,3.42475435251,3.1165189693e-11
0.290440022114,4.26884,3.42479062681,3.09591819446e-11
0.291109688144,4.25902,3.42482705575,3.07545782664e-11
0.291780389388,4.24923,3.42486329128,3.05513734444e-11
0.292453498449,4.23945,3.42490016849,3.03495517562e-11
0.293127641204,4.2297,3.42493668627,3.01491138929e-11
0.29380281044,4.21998,3.42497394624,2.99500419909e-11
0.294480397694,4.21027,3.42501094859,2.97523367536e-11
0.295159009568,4.20059,3.42504853242,2.95559828391e-11
0.295840050395,4.19092,3.42508583544,2.93609797521e-11
0.296521404638,4.18129,3.42512381488,2.91673113555e-11
0.297205192165,4.17167,3.42516137005,2.89749791997e-11
0.29789070919,4.16207,3.42519974709,2.87839649237e-11
0.298577238772,4.1525,3.42523778729,2.85942705843e-11
0.29926549536,4.14295,3.42527639346,2.84058809374e-11
0.299955480933,4.13342,3.42531493855,2.8218793595e-11
0.300646468409,4.12392,3.42535367836,2.80329988755e-11
0.301339914399,4.11443,3.42539262964,2.78484891479e-11
0.302034359325,4.10497,3.42543171801,2.76652575805e-11
0.302730534021,4.09553,3.4254710341,2.74832960579e-11
0.303428440252,4.08611,3.42551035984,2.73025990018e-11
0.304128079751,4.07671,3.42555025668,2.71231546756e-11
0.304829454212,4.06733,3.42558994337,2.69449620721e-11
0.30553181238,4.05798,3.42563017754,2.67680080666e-11
0.306235901844,4.04865,3.4256700613,2.65922925884e-11
0.306941724143,4.03934,3.42571047351,2.64178017391e-11
0.307650044168,4.03004,3.42575142517,2.62445285118e-11
0.308358573212,4.02078,3.42579214368,2.60724719151e-11
0.30906960287,4.01153,3.42583309216,2.59016215185e-11
0.309782371137,4.0023,3.42587422554,2.57319708598e-11
0.310496101776,3.9931,3.42591573966,2.55635117239e-11
0.311212347668,3.98391,3.42595724756,2.53962403148e-11
0.311929551293,3.97475,3.42599895798,2.52301484296e-11
0.312648491405,3.96561,3.42604085216,2.50652296198e-11
0.313369169137,3.95649,3.42608298486,2.49014769685e-11
0.314091585579,3.94739,3.42612540181,2.47388836791e-11
0.314815741778,3.93831,3.42616796902,2.45774443164e-11
0.315541638735,3.92925,3.42621061526,2.44171530265e-11
0.316269277411,3.92021,3.42625345391,2.42580026941e-11
0.316997848231,3.9112,3.42629677114,2.40999850611e-11
0.317728969299,3.9022,3.42633996957,2.39430981603e-11
0.318461016688,3.89323,3.42638355157,2.37873323276e-11
0.319195623373,3.88427,3.42642720923,2.36326836408e-11
0.319931150299,3.87534,3.42647114067,2.34791447123e-11
0.320668416084,3.86643,3.42651518671,2.33267106739e-11
0.32140742131,3.85754,3.4265596527,2.31753735505e-11
0.322149003549,3.84866,3.42660427214,2.30251293134e-11
0.322891493069,3.83981,3.42664904836,2.28759721462e-11
0.323635723496,3.83098,3.42669400722,2.27278961405e-11
0.324381695215,3.82217,3.42673909832,2.25808959518e-11
0.325129408556,3.81338,3.42678448761,2.24349648648e-11
0.325878863799,3.80461,3.42683020828,2.229009711e-11
0.326630061172,3.79586,3.42687581923,2.21462900556e-11
0.327383000848,3.78713,3.42692197237,2.20035340244e-11
0.328137682947,3.77842,3.42696813356,2.18618270807e-11
0.328894107536,3.76973,3.42701476921,2.17211609102e-11
0.329652274625,3.76106,3.42706123616,2.15815343165e-11
0.33041218417,3.75241,3.42710822248,2.14429377353e-11
0.331173836069,3.74378,3.42715547924,2.13053675875e-11
0.331937230166,3.73517,3.42720248296,2.11688220171e-11
0.332702366245,3.72658,3.42725008782,2.10332906782e-11
0.333470140936,3.718,3.42729795482,2.08987706951e-11
0.334238764237,3.70945,3.42734607723,2.07652571915e-11
0.335009128541,3.70092,3.42739429044,2.06327462914e-11
0.335781233395,3.69241,3.42744270642,2.05012325016e-11
0.336555078286,3.68392,3.42749137772,2.03707107559e-11
0.337331580437,3.67544,3.42754016588,2.02411771798e-11
0.338108907851,3.66699,3.42758935127,2.01126254879e-11
0.33888797341,3.65856,3.42763873567,1.99850522789e-11
0.339669706915,3.65014,3.42768818681,1.98584538008e-11
0.340452250704,3.64175,3.42773799694,1.97328238991e-11
0.341237469347,3.63337,3.42778821466,1.96081579202e-11
0.34202348787,3.62502,3.42783829393,1.94844546468e-11
0.342812187974,3.61668,3.42788886815,1.93617061954e-11
0.343602629449,3.60836,3.42793972043,1.92399095952e-11
0.344394811198,3.60006,3.42799071003,1.91190614857e-11
0.345188732049,3.59178,3.42804194924,1.89991571406e-11
0.345984390767,3.58352,3.42809336073,1.88801929694e-11
0.346781786042,3.57528,3.42814502964,1.87621645231e-11
0.347580916497,3.56706,3.42819684302,1.86450685206e-11
0.348382759599,3.55885,3.42824913555,1.85288993032e-11
0.349185360509,3.55067,3.42830188263,1.8413653246e-11
0.349990680028,3.5425,3.42835434277,1.82993306185e-11
0.350797737632,3.53435,3.42840722044,1.81859239816e-11
0.35160653164,3.52622,3.42846030245,1.80734308868e-11
0.352417060297,3.51811,3.42851375117,1.79618469664e-11
0.35322932177,3.51002,3.42856732581,1.78511700209e-11
0.354043314154,3.50195,3.42862144917,1.77413944657e-11
0.354859035462,3.4939,3.42867550426,1.763252018e-11
0.355677503973,3.48586,3.42873003337,1.75245411025e-11
0.356497706623,3.47784,3.42878462879,1.74174561395e-11
0.357319641251,3.46984,3.42883962644,1.73112604465e-11
0.358143305622,3.46186,3.42889475779,1.72059523377e-11
0.358968697415,3.4539,3.42895006745,1.71015285882e-11
0.359795814229,3.44596,3.4290057856,1.69979851381e-11
0.36062570251,3.43803,3.42906200333,1.68953186987e-11
0.361457320444,3.43012,3.42911819704,1.67935290819e-11
0.362289606807,3.42224,3.42917462242,1.66926123106e-11
0.363125734838,3.41436,3.42923140159,1.65925651585e-11
0.36396252587,3.40651,3.42928865246,1.64933845022e-11
0.364801035696,3.39868,3.42934576243,1.63950708005e-11
0.365642339701,3.39086,3.42940339863,1.62976184335e-11
0.366485366503,3.38306,3.42946104504,1.62010275085e-11
0.367330113057,3.37528,3.42951910194,1.61052938676e-11
0.368176576234,3.36752,3.42957772581,1.60104146011e-11
0.369025851174,3.35977,3.42963618477,1.59163910039e-11
0.369875742904,3.35205,3.42969517101,1.58232178213e-11
0.370728449859,3.34434,3.42975445608,1.5730894152e-11
0.371583983888,3.33664,3.42981383071,1.56394190748e-11
0.372440119316,3.32897,3.42987359751,1.55487894001e-11
0.373299085,3.32131,3.42993366623,1.54590038258e-11
0.374159763646,3.31367,3.42999393652,1.53700611569e-11
0.37502215151,3.30605,3.43005440008,1.52819598735e-11
0.375886244751,3.29845,3.43011538231,1.5194697046e-11
0.376753184274,3.29086,3.43017630481,1.51082738599e-11
0.37762183176,3.28329,3.43023798913,1.50226853715e-11
0.37849218314,3.27574,3.43029984071,1.49379330007e-11
0.379364234244,3.26821,3.43036172667,1.48540161787e-11
0.380239146929,3.26069,3.4304240367,1.47709321575e-11
0.381115761453,3.25319,3.43048671243,1.46886802545e-11
0.381994073408,3.24571,3.43054982443,1.46072593025e-11
0.382874078283,3.23825,3.43061277891,1.45266710614e-11
0.383756959267,3.2308,3.43067622257,1.44469120949e-11
0.384641534791,3.22337,3.43074014292,1.43679818823e-11
0.385528998896,3.21595,3.43080415076,1.42898815667e-11
0.386416954646,3.20856,3.43086838822,1.42126101611e-11
0.387307800249,3.20118,3.43093322125,1.41361658502e-11
0.388200331891,3.19382,3.43099832171,1.40605498129e-11
0.389095765534,3.18647,3.43106349871,1.39857627239e-11
0.389992886126,3.17914,3.43112905501,1.39118033491e-11
0.390891688394,3.17183,3.43119510296,1.38386713504e-11
0.391793405024,3.16453,3.43126150194,1.37663675245e-11
0.392695560074,3.15726,3.43132773185,1.3694894282e-11
0.393600629841,3.15,3.43139467025,1.36242485249e-11
0.394508625885,3.14275,3.43146171747,1.35544332002e-11
0.395418298719,3.13552,3.4315292993,1.34854472728e-11
0.396329642523,3.12831,3.43159720082,1.34172923566e-11
0.397242651356,3.12112,3.43166531141,1.33499697804e-11
0.398158597789,3.11394,3.43173376522,1.32834800013e-11
0.399076208808,3.10678,3.4318024713,1.32178244828e-11
0.399996768647,3.09963,3.43187163721,1.31530036931e-11
0.400918992401,3.0925,3.43194080072,1.30890207393e-11
0.401842873672,3.08539,3.43201055099,1.3025874861e-11
0.402769714354,3.07829,3.43208063517,1.29635686397e-11
0.403698211454,3.07121,3.43215107209,1.29021037463e-11
0.404628358272,3.06415,3.4322218661,1.28414820251e-11
0.4055614746,3.0571,3.43229280954,1.27817062741e-11
0.406496239103,3.05007,3.43236423941,1.27227773671e-11
0.407432644772,3.04306,3.43243596124,1.26646982927e-11
0.408372029538,3.03606,3.43250798322,1.26074714536e-11
0.409314404751,3.02907,3.43258025922,1.25510995671e-11
0.410257066751,3.02211,3.43265307091,1.24955843133e-11
0.411202716937,3.01516,3.43272622209,1.24409292527e-11
0.412151366589,3.00822,3.43279965163,1.23871376216e-11
0.413101650618,3.0013,3.43287355351,1.23342118599e-11
0.414053561314,2.9944,3.43294756658,1.22821565883e-11
0.415008479972,2.98751,3.43302198274,1.2230974207e-11
0.415965022277,2.98064,3.43309684798,1.21806681896e-11
0.416923180184,2.97379,3.4331719901,1.21312429496e-11
0.417884353966,2.96695,3.43324741106,1.20827024248e-11
0.418848554788,2.96012,3.43332351171,1.20350493452e-11
0.419812950849,2.95332,3.43339969142,1.19882901082e-11
0.420781798189,2.94652,3.43347616478,1.19424284533e-11
0.421750823709,2.93975,3.43355303073,1.18974686749e-11
0.422722881428,2.93299,3.43363042773,1.18534151513e-11
0.423697982394,2.92624,3.43370791645,1.18102744183e-11
0.42467468308,2.91951,3.43378628878,1.17680489922e-11
0.425654435782,2.91279,3.4338645498,1.17267476556e-11
0.426634315406,2.9061,3.43394349853,1.16863733349e-11
0.427618716911,2.89941,3.43402244924,1.16469341573e-11
0.428604708339,2.89274,3.43410206136,1.16084338822e-11
0.429592280213,2.88609,3.43418191454,1.15708801913e-11
0.430582918266,2.87945,3.43426208836,1.15342792288e-11
0.431575131142,2.87283,3.43434291649,1.14986365446e-11
0.432570418181,2.86622,3.43442363511,1.14639615788e-11
0.433567274088,2.85963,3.43450506353,1.14302587033e-11
0.434567211931,2.85305,3.43458706388,1.13975357081e-11
0.435568712344,2.84649,3.43466917239,1.1365801735e-11
0.436573302253,2.83994,3.43475182425,1.13350631136e-11
0.437579448086,2.83341,3.43483492591,1.13053282653e-11
0.438587139269,2.8269,3.43491789324,1.12766074026e-11
0.439599482341,2.82039,3.43500196244,1.12489050294e-11
0.440611812034,2.81391,3.43508610431,1.12222333516e-11
0.4416272419,2.80744,3.43517048096,1.11966009405e-11
0.442645782548,2.80098,3.43525554224,1.11720157043e-11
0.443665856993,2.79454,3.43534088773,1.1148488603e-11
0.444689048854,2.78811,3.43542638575,1.11260299662e-11
0.445713766402,2.7817,3.43551276062,1.11046476856e-11
0.446741607754,2.7753,3.43559919508,1.1084354929e-11
0.447770966297,2.76892,3.43568612622,1.10651610996e-11
0.448803454779,2.76255,3.43577361261,1.10470771483e-11
0.449839083663,2.75619,3.43586139256,1.10301153594e-11
0.450874584161,2.74986,3.43594971291,1.10142867089e-11
0.451914862969,2.74353,3.43603816752,1.09996046156e-11
0.452956643602,2.73722,3.4361272961,1.09860797365e-11
0.453999913583,2.73093,3.43621663761,1.09737264201e-11
0.45504800047,2.72464,3.43630652181,1.09625566401e-11
0.456095904178,2.71838,3.43639689222,1.09525841214e-11
0.45714695977,2.71213,3.43648761295,1.09438231604e-11
0.458201177431,2.70589,3.43657863264,1.09362881288e-11
0.45925686621,2.69967,3.43667018033,1.09299929364e-11
0.460315721785,2.69346,3.43676234838,1.09249523012e-11
0.461377754292,2.68726,3.43685487263,1.09211824623e-11
0.462441249049,2.68108,3.43694763361,1.09186996227e-11
0.463507925126,2.67491,3.4370410095,1.091751882e-11
0.464576051799,2.66876,3.43713492872,1.09176569627e-11
0.465647363875,2.66262,3.43722920783,1.09191317416e-11
0.466720114436,2.6565,3.4373236377,1.09219613686e-11
0.467796054166,2.65039,3.43741881222,1.09261619784e-11
0.468875192963,2.64429,3.43751450505,1.09317527469e-11
0.469955759397,2.63821,3.43761056498,1.09387531735e-11
0.471037738731,2.63215,3.43770683369,1.09471831548e-11
0.472124711644,2.62609,3.4378040682,1.09570602973e-11
0.473213100513,2.62005,3.43790126743,1.09684082123e-11
0.474302890173,2.61403,3.43799915849,1.09812455899e-11
0.475397710898,2.60801,3.43809709271,1.09955960684e-11
0.476492103827,2.60202,3.43819615561,1.10114782109e-11
0.477591547093,2.59603,3.43829561299,1.10289170494e-11
0.478692379327,2.59006,3.43839529354,1.10479363396e-11
0.479796441314,2.5841,3.43849547133,1.10685590175e-11
0.480901877308,2.57816,3.43859595221,1.10908101335e-11
0.482010544936,2.57223,3.43869728595,1.11147129307e-11
0.48312245364,2.56631,3.43879885006,1.11402950713e-11
0.484235721623,2.56041,3.43890088719,1.1167582121e-11
0.485352232122,2.55452,3.43900350181,1.119660072e-11
0.486470085732,2.54865,3.4391067192,1.12273783968e-11
0.487591182913,2.54279,3.43921002341,1.12599452102e-11
0.488715532886,2.53694,3.43931411386,1.12943279086e-11
0.489843144878,2.5311,3.43941874035,1.13305571027e-11
0.490972083888,2.52528,3.4395237844,1.13686637599e-11
0.492104285425,2.51947,3.43962939186,1.14086786542e-11
0.493237796378,2.51368,3.43973513602,1.14506352654e-11
0.494374569959,2.5079,3.43984182113,1.14945638116e-11
0.495514615148,2.50213,3.43994898895,1.15404994977e-11
0.496655951418,2.49638,3.44005655374,1.15884771766e-11
0.497802557586,2.49063,3.44016462868,1.16385318402e-11
0.498948446423,2.48491,3.4402729033,1.16907008601e-11
0.500099622861,2.47919,3.4403821067,1.17450188752e-11
0.501252070556,2.47349,3.44049201549,1.1801524775e-11
0.502407806143,2.4678,3.44060206735,1.18602595643e-11
0.503566838334,2.46212,3.44071287811,1.19212610814e-11
0.504727121142,2.45646,3.4408238273,1.19845725233e-11
0.505890698993,2.45081,3.44093584118,1.20502327365e-11
0.507057580455,2.44517,3.44104794129,1.211828814e-11
0.508225690804,2.43955,3.44116066515,1.21887810618e-11
0.50939710264,2.43394,3.4412739866,1.22617567965e-11
0.510571824374,2.42834,3.44138792616,1.233726164e-11
0.51174775215,2.42276,3.44150232737,1.241534371e-11
0.512929109127,2.41718,3.4416172249,1.24960515028e-11
0.514109537533,2.41163,3.44173268424,1.25794347521e-11
0.515295411624,2.40608,3.4418488017,1.26655442123e-11
0.516482466102,2.40055,3.44196535026,1.27544331295e-11
0.517675002296,2.39502,3.44208269007,1.2846153902e-11
0.518866543908,2.38952,3.44220026758,1.29407636195e-11
0.520063583359,2.38402,3.4423186105,1.30383167678e-11
0.521261775711,2.37854,3.44243746011,1.31388721133e-11
0.522463300282,2.37307,3.44255694472,1.32424884036e-11
0.523668164943,2.36761,3.44267673134,1.33492276886e-11
0.524876377553,2.36216,3.44279745369,1.34591498321e-11
0.52608571368,2.35673,3.44291832295,1.35723215541e-11
0.527298392811,2.35131,3.44304007955,1.36888054717e-11
0.52851442261,2.3459,3.44316240886,1.3808669806e-11
0.529731547398,2.34051,3.44328510066,1.39319840798e-11
0.530954291,2.33512,3.4434087052,1.4058816456e-11
0.532178123833,2.32975,3.44353276279,1.41892410372e-11
0.533405316664,2.32439,3.44365724581,1.43233318171e-11
0.534633571506,2.31905,3.44378280068,1.44611620435e-11
0.535865179883,2.31372,3.44390833467,1.46028139156e-11
0.537102475751,2.30839,3.4440347899,1.47483632326e-11
0.538340823593,2.30308,3.44416193684,1.48978925628e-11
0.539580198365,2.29779,3.44428932201,1.50514875602e-11
0.540825292912,2.2925,3.44441763902,1.52092310774e-11
0.542071406898,2.28723,3.44454656001,1.53712124943e-11
0.543320895542,2.28197,3.44467587468,1.55375229565e-11
0.544573765768,2.27672,3.44480618756,1.57508172976e-11
0.545827621517,2.27149,3.44493686096,1.60547075992e-11
0.54708726448,2.26626,3.44506797242,1.63661132753e-11
0.54834788439,2.26105,3.4452001758,1.66852214751e-11
0.549611890862,2.25585,3.44533284669,1.70122307623e-11
0.550879290519,2.25066,3.44546593808,1.73473427332e-11
0.552150089958,2.24548,3.44559995972,1.76907618434e-11
0.553421825454,2.24032,3.44573446886,1.80427034334e-11
0.554696951015,2.23517,3.44586955229,1.84033860495e-11
0.555975472976,2.23003,3.44600534437,1.87730346503e-11
0.557257397636,2.2249,3.44614180313,1.91518813766e-11
0.558542731262,2.21978,3.44627889435,1.95401651666e-11
0.559831480085,2.21467,3.44641681448,1.99381306487e-11
0.561121110799,2.20958,3.44655477037,2.03460353451e-11
0.562414145611,2.2045,3.44669422806,2.07641307548e-11
0.563710590471,2.19943,3.44683365502,2.11926939673e-11
0.565010451291,2.19437,3.44697449337,2.16319919283e-11
0.566313733945,2.18932,3.4471153873,2.20823168541e-11
0.567617845616,2.18429,3.4472571899,2.25439556737e-11
0.568927977387,2.17926,3.44739979255,2.30172098507e-11
0.570238925607,2.17425,3.44754281999,2.35023916785e-11
0.571553294457,2.16925,3.44768657732,2.39998181196e-11
0.572871089425,2.16426,3.44783125242,2.45098161817e-11
0.574192315957,2.15928,3.44797595276,2.5032730583e-11
0.575514307995,2.15432,3.44812198777,2.55689003318e-11
0.576842401459,2.14936,3.44826858753,2.61186896001e-11
0.578171246304,2.14442,3.44841608327,2.66824655562e-11
0.579503519063,2.13949,3.44856406364,2.72606120921e-11
