Repository: kmnhan/merlin-epu-sim

File: optical_constants/Si_Franta_20C_nk.csv (part 4 of 6)
# RefractiveIndex.INFO Si/Franta-20C; Franta et al., Appl. Surf. Sci. 421, 405-419 (2017)
# https://raw.githubusercontent.com/polyanskiy/refractiveindex.info-database/master/database/data/main/Si/nk/Franta-20C.yml
# energy_eV,wavelength_um,n,k
0.580839224762,2.13457,3.44871303732,2.78535172591e-11
0.582178368378,2.12966,3.44886223326,2.84615914054e-11
0.583520954837,2.12476,3.44901237241,2.90852450779e-11
0.584866989013,2.11987,3.44916317029,2.97249093856e-11
0.586213704019,2.115,3.44931482232,3.03810246511e-11
0.587566635231,2.11013,3.449467075,3.10540486363e-11
0.588920231038,2.10528,3.44962029847,3.17444474692e-11
0.59027726762,2.10044,3.44977413172,3.24527081983e-11
0.59163774939,2.09561,3.44992846881,3.31793305687e-11
0.593001680704,2.09079,3.45008407532,3.39248213685e-11
0.594369065859,2.08598,3.45023996059,3.46897200201e-11
0.59573990909,2.08118,3.45039688606,3.54745656151e-11
0.597114214574,2.07639,3.45055425948,3.62799272384e-11
0.598489097421,2.07162,3.45071257596,3.71063808208e-11
0.599870326342,2.06685,3.45087140891,3.79545298151e-11
0.601252113865,2.0621,3.45103131685,3.8824985942e-11
0.602637352724,2.05736,3.45119215207,3.9718387611e-11
0.604026046584,2.05263,3.45135340263,4.0635397973e-11
0.605418199042,2.04791,3.45151571416,4.15766871368e-11
0.606813813626,2.0432,3.45167855968,4.25429607434e-11
0.608212893794,2.0385,3.45184199478,4.35349396363e-11
0.609615442937,2.03381,3.4520069389,4.45533561311e-11
0.611021464371,2.02913,3.45217204268,4.559899555e-11
0.612430961343,2.02446,3.45233809124,4.66726401687e-11
0.613840897906,2.01981,3.4525048693,4.77751106987e-11
0.615257341353,2.01516,3.45267291207,4.8907243334e-11
0.616674202325,2.01053,3.45284126711,5.00699227802e-11
0.618097604068,2.0059,3.45301069772,5.12640370313e-11
0.619521400697,2.00129,3.45318089118,5.24905191206e-11
0.620948662036,1.99669,3.4533519729,5.37503250367e-11
0.622382514846,1.99209,3.45352349611,5.50444514128e-11
0.623816727463,1.98751,3.45369607938,5.63739101001e-11
0.625254412136,1.98294,3.45386969521,5.77397559444e-11
0.626695571124,1.97838,3.4540436899,5.9143089477e-11
0.628140206603,1.97383,3.45421890054,6.05850215995e-11
0.629588320664,1.96929,3.45439479512,6.20667234839e-11
0.631039915308,1.96476,3.45457205293,6.35893831846e-11
0.63249499245,1.96024,3.45474956594,6.51542610846e-11
0.633953553916,1.95573,3.45492809704,6.67626243526e-11
0.63541234497,1.95124,3.45510769902,6.84157951205e-11
0.63687786516,1.94675,3.45528801057,7.01151486657e-11
0.638346874533,1.94227,3.45546924312,7.18620938697e-11
0.639819374548,1.9378,3.45565125572,7.36580946521e-11
0.641292049551,1.93335,3.45583403758,7.55046609437e-11
0.642771519519,1.9289,3.45601817402,7.74033406597e-11
0.644254483855,1.92446,3.45620265566,7.93557690441e-11
0.645737580467,1.92004,3.45638808348,8.13636008814e-11
0.647227521116,1.91562,3.45657499254,8.34285475836e-11
0.648717564697,1.91122,3.45676231968,8.55524175025e-11
0.650214484849,1.90682,3.45695043596,8.77370451806e-11
0.651711477892,1.90244,3.45713981296,8.99843257396e-11
0.653215379914,1.89806,3.45732998948,9.22962430273e-11
0.654722781448,1.89369,3.45752083026,9.46748407103e-11
0.656230209491,1.88934,3.45771301651,9.71222103745e-11
0.657744594932,1.88499,3.45790608638,9.96405472171e-11
0.659258975041,1.88066,3.45810008086,1.02232108998e-10
0.660780344609,1.87633,3.45829476213,1.04899239673e-10
0.662301676264,1.87202,3.45849035659,1.07644351295e-10
0.663830029287,1.86771,3.45868722055,1.1046993544e-10
0.665358311062,1.86342,3.45888501382,1.13378592613e-10
0.666893645953,1.85913,3.45908346055,1.16373013903e-10
0.668432479176,1.85485,3.45928325652,1.19455951185e-10
0.669971189729,1.85059,3.45948376794,1.22630299747e-10
0.671517000753,1.84633,3.45968525502,1.25899025867e-10
0.673062653833,1.84209,3.45988806131,1.29265197491e-10
0.674615438692,1.83785,3.46009147909,1.32732031143e-10
0.67617171715,1.83362,3.46029596821,1.36302813275e-10
0.677727783274,1.82941,3.46050130343,1.39980976034e-10
0.679291027833,1.8252,3.46070782246,1.43770049768e-10
0.680857761669,1.821,3.46091567473,1.4767370001e-10
0.682427983113,1.81681,3.46112438221,1.51695751085e-10
0.684001690362,1.81263,3.46133384745,1.55840150508e-10
0.685578881479,1.80846,3.46154451801,1.60110962862e-10
0.687159554398,1.8043,3.46175598071,1.64512440935e-10
0.688743706913,1.80015,3.46196867163,1.6904895178e-10
0.690331336685,1.79601,3.46218232412,1.73725055597e-10
0.691922441235,1.79188,3.46239710493,1.78545459382e-10
0.693517017944,1.78776,3.46261282242,1.83515059584e-10
0.695115064054,1.78365,3.46282953816,1.88638921493e-10
0.696716576663,1.77955,3.46304763339,1.9392227928e-10
0.698321552724,1.77546,3.46326679296,1.99370597915e-10
0.699933940396,1.77137,3.46348685464,2.04989539843e-10
0.701545851864,1.7673,3.46370784139,2.107849657e-10
0.703165204766,1.76323,3.46393034409,2.16762920821e-10
0.704784038018,1.75918,3.4641534319,2.22929771095e-10
0.706410342254,1.75513,3.46437812805,2.29291996925e-10
0.708036082462,1.7511,3.46460328851,2.35856465558e-10
0.709669322924,1.74707,3.46482988577,2.4263015989e-10
0.711306034824,1.74305,3.46505769623,2.49620409297e-10
0.712946214003,1.73904,3.46528659428,2.56834815258e-10
0.714589856142,1.73504,3.4655165202,2.64281263329e-10
0.71623695676,1.73105,3.46574767941,2.71967919856e-10
0.717887511218,1.72707,3.46597984167,2.79903298448e-10
0.719541514712,1.7231,3.46621300536,2.88096221207e-10
0.721203157411,1.71913,3.46644776797,2.96555797823e-10
0.722864063247,1.71518,3.46668342044,3.05291600935e-10
0.724528402796,1.71124,3.46692045279,3.14313470517e-10
0.726200424061,1.7073,3.46715835505,3.23631717269e-10
0.727875907172,1.70337,3.46739768624,3.33256954277e-10
0.729550553705,1.69946,3.46763793226,3.43200310024e-10
0.73123292383,1.69555,3.46787953411,3.53473256079e-10
0.73291873851,1.69165,3.46812232921,3.64087772327e-10
0.734607991658,1.68776,3.46836615514,3.75056312895e-10
0.736300677008,1.68388,3.46861112989,3.8639179198e-10
0.738001180952,1.68,3.46885755438,3.98107613008e-10
0.739700731442,1.67614,3.46910506916,4.10217785185e-10
0.741408127825,1.67228,3.46935386502,4.22736813171e-10
0.743114516554,1.66844,3.46960423924,4.35679763406e-10
0.744828778085,1.6646,3.46985508225,4.49062483251e-10
0.746546471817,1.66077,3.47010782774,4.62901129352e-10
0.748267590452,1.65695,3.4703615482,4.77212816707e-10
0.749992126499,1.65314,3.47061659567,4.92015179137e-10
0.751720072271,1.64934,3.4708727576,5.0732664098e-10
0.75345141989,1.64555,3.47113043902,5.23166285069e-10
0.755190761134,1.64176,3.47138916168,5.39554100312e-10
0.756933530324,1.63798,3.47164930193,5.5651076036e-10
0.758675076795,1.63422,3.47191048159,5.74057903348e-10
0.760424655619,1.63046,3.47217291851,5.92217958702e-10
0.762177637071,1.62671,3.47243732475,6.11014188871e-10
0.763934012335,1.62297,3.47270224164,6.30471195168e-10
0.765698501139,1.61923,3.47296888205,6.50614121462e-10
0.767461658547,1.61551,3.47323705133,6.71469404285e-10
0.769228182157,1.6118,3.47350654806,6.93064582437e-10
0.771002856805,1.60809,3.47377663978,7.15428459424e-10
0.772780922344,1.60439,3.47404867973,7.38590608401e-10
0.774562368964,1.6007,3.47432212701,7.62582232867e-10
0.776347186635,1.59702,3.47459666447,7.87435808489e-10
0.778135365111,1.59335,3.47487263391,8.13185033659e-10
0.779931800111,1.58968,3.47515021033,8.39865059425e-10
0.78173162003,1.58602,3.47542883043,8.67512709031e-10
0.783529862612,1.58238,3.47570886324,8.96166142888e-10
0.78533639738,1.57874,3.47599037534,9.25865219414e-10
0.787146284386,1.57511,3.4762735257,9.56651471777e-10
0.788964532797,1.57148,3.47655766764,9.8856843928e-10
0.79078111323,1.56787,3.47684381542,1.02166105911e-09
0.792606078273,1.56426,3.47713073001,1.05597686227e-09
0.794429305362,1.56067,3.47741979224,1.09156464342e-09
0.796260939708,1.55708,3.47770969371,1.12847614662e-09
0.798095902156,1.5535,3.47800156991,1.16676458201e-09
0.799939341385,1.54992,3.47829427779,1.20648622907e-09
0.801780946222,1.54636,3.47858882998,1.24769909481e-09
0.803631050039,1.5428,3.47888487404,1.29046419409e-09
0.805484478805,1.53925,3.47918195332,1.33484527785e-09
0.807341219371,1.53571,3.47948104576,1.38090834854e-09
0.809201258338,1.53218,3.47978140401,1.42872299728e-09
0.811064582052,1.52866,3.48008308808,1.47836158325e-09
0.812936506812,1.52514,3.48038693052,1.52989933187e-09
0.814811737413,1.52163,3.48069156244,1.58341579125e-09
0.816690259727,1.51813,3.48099833854,1.63899283463e-09
0.818572059367,1.51464,3.48130620258,1.6967171146e-09
0.820457121681,1.51116,3.4816156915,1.75667842231e-09
0.82235088613,1.50768,3.48192695065,1.81897076481e-09
0.824247933467,1.50421,3.48223961992,1.88369266179e-09
0.826142743677,1.50076,3.48255364389,1.9509469426e-09
0.828051815935,1.4973,3.48286957129,2.02084075038e-09
0.829958619951,1.49386,3.48318713621,2.09348656978e-09
0.831874226057,1.49042,3.48350610727,2.16900200699e-09
0.833787480834,1.487,3.48382688246,2.24750966054e-09
0.835709556613,1.48358,3.4841493685,2.32913805779e-09
0.837640514539,1.48016,3.48447267361,2.41402219906e-09
0.839569045749,1.47676,3.48479843224,2.50230156031e-09
0.841506477711,1.47336,3.48512570956,2.59412386595e-09
0.843447134295,1.46997,3.48545461743,2.68964295326e-09
0.845390998166,1.46659,3.48578492586,2.78902008046e-09
0.847338051694,1.46322,3.48611721124,2.89242337807e-09
0.849288276958,1.45986,3.48645071528,3.00002993544e-09
0.851247500172,1.4565,3.48678645461,3.11202363565e-09
0.85320991226,1.45315,3.48712370989,3.22859851618e-09
0.85517549472,1.44981,3.48746271642,3.34995691412e-09
0.857150154514,1.44647,3.48780311023,3.47631131356e-09
0.859128001441,1.44314,3.48814576146,3.60788302138e-09
0.861103035775,1.43983,3.48848982585,3.74490561972e-09
0.863093179999,1.43651,3.48883573282,3.88762249399e-09
0.865080472506,1.43321,3.48918325981,4.03628936347e-09
0.867076937709,1.42991,3.48953250917,4.19117384207e-09
0.869070455549,1.42663,3.489883908,4.35255598096e-09
0.871079281127,1.42334,3.49023663799,4.52073087883e-09
0.873085118339,1.42007,3.49059136523,4.69600600326e-09
0.875100214568,1.4168,3.49094809725,4.87870454409e-09
0.877112223834,1.41355,3.49130618823,5.06916632846e-09
0.879139740053,1.41029,3.49166662154,5.26774537517e-09
0.881164126364,1.40705,3.49202882658,5.47481526728e-09
0.88319156587,1.40382,3.49239242076,5.69076766304e-09
0.885228356621,1.40059,3.49275856635,5.91601089461e-09
0.887268213859,1.39737,3.49312599431,6.15097746699e-09
0.889317493813,1.39415,3.49349536547,6.39611792344e-09
0.89136985348,1.39094,3.49386676032,6.65190608607e-09
0.893418831922,1.38775,3.49424004395,6.91883968886e-09
0.89548371962,1.38455,3.49461546126,7.19744046999e-09
0.897545179061,1.38137,3.49499229713,7.48825819353e-09
0.899616151619,1.37819,3.49537165177,7.79186622812e-09
0.901690145598,1.37502,3.49575227842,8.10887187533e-09
0.903767136588,1.37186,3.49613547923,8.43990712957e-09
0.905847099824,1.36871,3.49652042721,8.78564083391e-09
0.907936658953,1.36556,3.49690739269,9.14677300391e-09
0.910029200981,1.36242,3.49729623457,9.52404015492e-09
0.912131410747,1.35928,3.49768696126,9.91821584709e-09
0.914229872581,1.35616,3.49807986992,1.03301121991e-08
0.91633801218,1.35304,3.49847470235,1.076058438e-08
0.918449092916,1.34993,3.4988719312,1.12105291383e-08
0.920569923227,1.34682,3.49927097351,1.16808925829e-08
0.922693704045,1.34372,3.49967230411,1.21726660639e-08
0.924820408315,1.34063,3.50007505477,1.26868967867e-08
0.926950008598,1.33755,3.50048023711,1.32246793924e-08
0.929089439253,1.33447,3.50088799705,1.37871682882e-08
0.931231774072,1.3314,3.50129717968,1.43755831796e-08
0.933376984808,1.32834,3.50170882109,1.49911985658e-08
0.935525042821,1.32529,3.50212253473,1.56353613996e-08
0.937683010649,1.32224,3.50253835271,1.63094875104e-08
0.939843832626,1.3192,3.50295659876,1.70150656894e-08
0.942014636518,1.31616,3.50337683188,1.77536668579e-08
0.944181110925,1.31314,3.50379916846,1.85269422492e-08
0.946357573352,1.31012,3.50422359808,1.93366311842e-08
0.94854409303,1.3071,3.50465019789,2.01845648301e-08
0.950726159037,1.3041,3.50507938314,2.10726697734e-08
0.952918287603,1.3011,3.50551073583,2.20029803442e-08
0.955113190716,1.29811,3.50594403586,2.29776387517e-08
0.957318228427,1.29512,3.50637990878,2.39988965265e-08
0.959526045165,1.29214,3.50681804766,2.50691324302e-08
0.961736608826,1.28917,3.50725835995,2.61908521664e-08
0.963957381434,1.2862,3.50770142631,2.7366691746e-08
0.966173375414,1.28325,3.5081461983,2.85994427513e-08
0.968407145256,1.28029,3.5085930813,2.98920371353e-08
0.970636069989,1.27735,3.50904325891,3.1247559223e-08
0.972875278756,1.27441,3.50949501684,3.26692874408e-08
0.975117173687,1.27148,3.50994914211,3.41606573633e-08
0.977361720376,1.26856,3.51040619735,3.57252945133e-08
0.979616624001,1.26564,3.51086524549,3.73670391389e-08
0.981874180545,1.26273,3.51132698936,3.90899263692e-08
0.984142166341,1.25982,3.51179141045,4.08982219349e-08
0.986404958112,1.25693,3.51225786672,4.27964356806e-08
0.988678179324,1.25404,3.51272682118,4.47893151152e-08
0.99096190225,1.25115,3.51319807132,4.68818804343e-08
0.993248242768,1.24827,3.51367191363,4.90794257089e-08
0.995537163963,1.2454,3.51414861063,5.13875415064e-08
0.997828628455,1.24254,3.51462764495,5.38121437284e-08
1.00013066598,1.23968,3.51510919664,5.6359471147e-08
1.00243524494,1.23683,3.51559332099,5.90361163247e-08
1.00475046921,1.23398,3.51608013567,6.18490435953e-08
1.0070600528,1.23115,3.51656925567,6.48056212679e-08
1.00938027875,1.22832,3.51706114713,6.79136210918e-08
1.01171122082,1.22549,3.51755599518,7.11812623294e-08
1.01404465964,1.22267,3.51805291136,7.46172560975e-08
1.01638055515,1.21986,3.51855292492,7.82307724489e-08
1.01872723717,1.21705,3.51905524197,8.20315474667e-08
1.02107637142,1.21425,3.51956073493,8.60298394638e-08
1.02342791673,1.21146,3.52006862358,9.0236538271e-08
1.02578183142,1.20868,3.52057924873,9.46631362964e-08
1.02814659922,1.2059,3.52109255673,9.93218023239e-08
1.03052229537,1.20312,3.52160903119,1.04352681173e-07
1.0328917858,1.20036,3.52212813369,1.13653892e-07
1.03528084236,1.19759,3.52265041825,1.29149854873e-07
1.03766360684,1.19484,3.52317499198,1.50969993454e-07
1.0400573648,1.19209,3.52370264737,1.83460280627e-07
1.0424534275,1.18935,3.52423310398,2.47921452704e-07
1.04485175035,1.18662,3.52476656647,3.47889565212e-07
1.04726113406,1.18389,3.52530260994,4.84072244652e-07
1.04968165532,1.18116,3.52584226492,6.57197509853e-07
1.05209553566,1.17845,3.52638403167,8.68014968812e-07
1.05452054366,1.17574,3.52692962346,1.11729540037e-06
1.05695675643,1.17303,3.52747765191,1.40583275533e-06
1.05939519964,1.17033,3.52802883284,1.73444349435e-06
1.06183582611,1.16764,3.52858321153,2.10396795872e-06
1.06427858811,1.16496,3.52914014747,2.51527136007e-06
1.0667326152,1.16228,3.52970041093,2.96924313514e-06
1.06919798551,1.1596,3.53026409928,3.46681972057e-06
1.07165625184,1.15694,3.53083073655,4.01106406396e-06
1.07412584815,1.15428,3.53140013074,4.60440696933e-06
1.07660685295,1.15162,3.53197300145,5.24791688169e-06
1.07908995361,1.14897,3.5325490737,5.94269413744e-06
1.08157509967,1.14633,3.53312794498,6.68987106826e-06
1.08407171873,1.14369,3.53371081258,7.49060933159e-06
1.0865703679,1.14106,3.53429625182,8.34610882145e-06
1.0890709954,1.13844,3.53488492089,9.25754875319e-06
1.0915831593,1.13582,3.53547691413,1.02254081787e-05
1.0940972847,1.13321,3.53607258222,1.12506739389e-05
1.09662301787,1.1306,3.53667143733,1.23346245512e-05
1.09915069504,1.128,3.53727349918,1.34785705771e-05
1.1016802623,1.12541,3.5378789464,1.46838558407e-05
1.10422149944,1.12282,3.53848775446,1.59518592971e-05
1.10676460758,1.12024,3.53910032038,1.72839928231e-05
1.10931945672,1.11766,3.53971615208,1.86833200319e-05
1.11187615708,1.11509,3.5403352498,2.01571405413e-05
1.11443465255,1.11253,3.54095839122,2.1707639636e-05
1.11700494968,1.10997,3.54158484374,2.33365474773e-05
1.11958713033,1.10741,3.54221450237,2.50456328537e-05
1.12216096373,1.10487,3.54284800548,2.68367012045e-05
1.12474665844,1.10233,3.5434855761,2.87116023151e-05
1.12734429664,1.09979,3.54412661119,3.06722350235e-05
1.12994366331,1.09726,3.54477126302,3.27205350112e-05
1.1325446992,1.09474,3.54541979204,3.4858479003e-05
1.13515773745,1.09222,3.54607152931,3.70880950864e-05
1.13777242019,1.08971,3.54672778202,3.94114331107e-05
1.14039917586,1.0872,3.54738832106,4.1931445166e-05
1.14302755047,1.0847,3.54805211483,4.47686700471e-05
1.14565748237,1.08221,3.54872054176,4.79300977806e-05
1.14829954433,1.07972,3.54939267642,5.143628703e-05
1.15095382045,1.07723,3.55006886026,5.53417072576e-05
1.15359892813,1.07476,3.55074924951,5.96590566741e-05
1.15626700489,1.07228,3.55143297111,6.43973717757e-05
1.15892578565,1.06982,3.55212152003,6.95658844655e-05
1.16159682207,1.06736,3.5528130371,7.51741293157e-05
1.16428019908,1.0649,3.55350940888,8.12318114794e-05
1.16696501859,1.06245,3.55420934865,8.77489489451e-05
1.16965121461,1.06001,3.55491338122,9.47357714036e-05
1.17234980569,1.05757,3.55562176079,0.000102202765579
1.17504974127,1.05514,3.55633409646,0.000110160691555
1.17776214152,1.05271,3.55705061643,0.000118620549943
1.18047585334,1.05029,3.55777099181,0.000127593618448
1.18319080811,1.04788,3.55849541448,0.000137091418583
1.18591827982,1.04547,3.55922402604,0.000147125733089
1.18865835522,1.04306,3.55995746022,0.000157708582458
1.19139967328,1.04066,3.5606942177,0.000168852341013
1.19414216341,1.03827,3.5614356057,0.000180569519267
1.19689730857,1.03588,3.56218074431,0.000192872986515
1.19965358878,1.0335,3.56293026579,0.000205775791869
1.20242259291,1.03112,3.56368422125,0.000219291262478
1.20519269405,1.02875,3.56444289508,0.000233432956233
1.20797558799,1.02638,3.56520518941,0.000248214764009
1.21075953985,1.02402,3.56597200122,0.000263650682922
1.21354447522,1.02167,3.5667434413,0.00027975498419
1.2163422517,1.01932,3.56751834857,0.000296542261693
1.2191529583,1.01697,3.56829829212,0.000314027100823
1.22195259797,1.01464,3.56908252157,0.000332224470408
1.22477722414,1.0123,3.56987134876,0.00035114943578
1.22760278424,1.00997,3.57066381265,0.00037081735983
1.23042920062,1.00765,3.5714612832,0.000391243528506
1.23326866203,1.00533,3.57226340221,0.000412443535777
1.23610893502,1.00302,3.5730694425,0.000434433149896
1.23896232075,1.00071,3.57388016049,0.00045722806871
1.24181398461,0.998412,3.57469542439,0.000480844169655
1.24467630678,0.996116,3.57551477301,0.000505297435574
1.24754557794,0.993825,3.57633920117,0.000530603676148
1.25042180287,0.991539,3.57716802272,0.000556778936748
1.25330371925,0.989259,3.57800109321,0.000583839167113
1.25619385947,0.986983,3.57883892448,0.000611800150874
1.25908968806,0.984713,3.57968121872,0.000640677708349
1.2619911914,0.982449,3.58052817905,0.000670487447621
1.26490093645,0.980189,3.58137948004,0.000701244907583
1.2678163518,0.977935,3.5822357874,0.000732965229582
1.27073872537,0.975686,3.58309609151,0.000765663640703
1.27366806035,0.973442,3.58396137445,0.000799354667665
1.27660435975,0.971203,3.5848310933,0.000834052814862
1.27954762639,0.968969,3.58570593967,0.000869771918322
1.28249786292,0.96674,3.58658485377,0.000906525787109
1.28545373902,0.964517,3.58746852534,0.000944327317135
1.28841657738,0.962299,3.58835661204,0.000983189105249
1.29138772505,0.960085,3.58924938691,0.00102312297516
1.29436449983,0.957877,3.59014731278,0.00106414000757
1.29734824218,0.955674,3.5910493468,0.00110625098578
1.30033895347,0.953476,3.5919561249,0.00114946539778
1.30333663484,0.951283,3.592867566,0.00119379206234
1.30634128723,0.949095,3.59378371552,0.00123923880829
1.3093515286,0.946913,3.59470437114,0.00128581252475
1.3123701186,0.944735,3.59562976156,0.00133351884707
1.31539568113,0.942562,3.59655987767,0.00138236230417
1.31842821626,0.940394,3.59749460375,0.00143234619803
1.32146772383,0.938231,3.5984335049,0.00148347261221
1.32451420349,0.936073,3.59937774982,0.00153574152567
1.32756765462,0.93392,3.60032584068,0.00158915248928
1.3306280764,0.931772,3.60127937878,0.00164370209734
1.33369546776,0.929629,3.60223687715,0.00169938657789
1.33676982742,0.927491,3.60319882879,0.00175619946197
1.33985115382,0.925358,3.60416583345,0.00181413227493
1.34293944521,0.92323,3.60513712102,0.00187317519476
1.34603469955,0.921107,3.60611322278,0.00193331563278
1.34913838266,0.918988,3.6070938378,0.00199453920837
1.35224903749,0.916874,3.6080792753,0.00205682890033
1.35536517973,0.914766,3.60906864713,0.00212016596313
1.35848976291,0.912662,3.61006306189,0.00218452800952
1.36162130901,0.910563,3.6110615775,0.00224989127124
1.36475981459,0.908469,3.61206497552,0.00231622828451
1.36790678513,0.906379,3.61307296108,0.00238350951078
1.3710607214,0.904294,3.61408525249,0.00245170263597
1.3742200961,0.902215,3.61510247916,0.00252077189494
1.3773879441,0.90014,3.61612382876,0.00259067963474
1.38056428181,0.898069,3.61714951756,0.00266138461427
1.38374603685,0.896004,3.61817970199,0.00273284272347
1.38693628565,0.893943,3.61921530234,0.00280500636481
1.39013348552,0.891887,3.6202543926,0.00287782728179
1.39333763075,0.889836,3.62129878511,0.00295125153335
1.39655028841,0.887789,3.6223473308,0.00302522479527
1.39976989366,0.885747,3.62340051748,0.00309968883013
1.40299644001,0.88371,3.6244583156,0.00317458333992
1.40622992067,0.881678,3.62552082715,0.00324984559509
1.40947193088,0.87965,3.62658797208,0.0033254108942
1.41272087573,0.877627,3.62765969329,0.00340121260341
1.41597836475,0.875608,3.62873595523,0.00347718239581
1.41924278784,0.873594,3.6298167108,0.00355325054816
1.42251413689,0.871585,3.63090279219,0.00362934534364
1.42579240347,0.869581,3.63199383056,0.003705395419
1.42907922603,0.867581,3.63308958017,0.00378132884767
1.43237461832,0.865585,3.63419009953,0.00385707329092
1.43567526908,0.863595,3.63529547015,0.00393255664306
1.43898615612,0.861608,3.63640669014,0.00400770642922
1.44230228227,0.859627,3.63752228717,0.00408245390787
1.44562698537,0.85765,3.63864347672,0.00415672882604
1.44896027824,0.855677,3.6397701592,0.00423046420142
1.45230047241,0.853709,3.64090185764,0.00430359574109
1.4556475569,0.851746,3.64203912642,0.00437606057269
1.45900323728,0.849787,3.64318199486,0.0044477994184
1.46236752564,0.847832,3.64433070847,0.00451875608418
1.46573870114,0.845882,3.6454854537,0.00458887812178
1.46911675161,0.843937,3.646645744,0.00465811792958
1.47250341332,0.841996,3.64781204315,0.00472643099305
1.47589869759,0.840059,3.64898505099,0.00479377698561
1.47930085059,0.838127,3.65016395504,0.0048601222919
1.48271163204,0.836199,3.65134979852,0.00492543577671
1.48612927137,0.834276,3.65254172499,0.00498969389318
1.48955554408,0.832357,3.65373998321,0.00505287679093
1.49298866268,0.830443,3.65494599378,0.00511496818912
1.49643041858,0.828533,3.65615806354,0.00517596137021
1.49987900724,0.826628,3.65737735006,0.00523585087535
1.50333805894,0.824726,3.65860461049,0.00529463692612
1.50680211465,0.82283,3.65983848884,0.0053523278722
1.51027665217,0.820937,3.66107996408,0.00540893365492
1.51375800959,0.819049,3.66232937618,0.00546446991322
1.51724802702,0.817165,3.66358634002,0.0055189579778
1.52074484782,0.815286,3.66485113846,0.00557242259564
1.52425032855,0.813411,3.66612370288,0.00562489321579
1.52776447741,0.81154,3.6674054504,0.00567640092088
1.5312873024,0.809673,3.66869413153,0.00572698610734
1.53481691138,0.807811,3.66999204662,0.00577668551843
1.53835519441,0.805953,3.67129810935,0.00582554425846
1.54190024126,0.8041,3.67261257996,0.00587360815171
1.54545588532,0.80225,3.67393625232,0.00592092467697
1.54901828949,0.800405,3.67526847009,0.00596754586764
1.55258937793,0.798564,3.67660984222,0.00601352367263
1.55616720386,0.796728,3.67796024117,0.00605891289901
1.55975567087,0.794895,3.67931968278,0.00610376952487
1.56335086947,0.793067,3.68068849762,0.00614815014327
1.56695475853,0.791243,3.68206649615,0.00619211309884
1.57056734349,0.789423,3.68345377053,0.00623571692304
1.57418663091,0.787608,3.68485079259,0.00627901992839
1.57781661398,0.785796,3.68625818124,0.00632208037813
1.5814532908,0.783989,3.68767430206,0.00636496042839
1.58509866451,0.782186,3.68910024386,0.00640771742976
1.58875273935,0.780387,3.69053653485,0.00645040935564
1.5924155193,0.778592,3.69198260617,0.00649309562987
1.59608700813,0.776801,3.69343847384,0.00653583407842
1.59976514519,0.775015,3.69490479255,0.00657868068522
1.6034540526,0.773232,3.69638091547,0.00662169293077
1.60714959544,0.771454,3.69786785734,0.00666492443429
1.61085593345,0.769679,3.69936467816,0.00670843134516
1.61456889293,0.767909,3.7008722422,0.00675226552969
1.61829055933,0.766143,3.70239014706,0.00679648005739
1.62202093459,0.764381,3.70391862232,0.00684112572489
1.62576002035,0.762623,3.70545726618,0.00688625333842
1.62950781803,0.760869,3.7070065741,0.00693191087119
1.63326432878,0.759119,3.70856698435,0.00697814519557
1.63702955347,0.757373,3.71013857608,0.00702500265362
1.64080349271,0.755631,3.71171996145,0.00707253119196
1.64458614684,0.753893,3.7133133602,0.00712077072928
1.64837751592,0.752159,3.71491717007,0.00716976728989
1.65217759975,0.750429,3.71653204694,0.00721956144867
1.65598418601,0.748704,3.71815815012,0.00727019360089
1.65980168732,0.746982,3.71979555086,0.00732170321709
1.66362790099,0.745264,3.72144393835,0.00737412946262
1.66746506821,0.743549,3.72310424199,0.00742750802081
1.67130871254,0.741839,3.72477525511,0.007481877827
1.6751610643,0.740133,3.72645787595,0.00753727267552
1.67902212123,0.738431,3.72815218016,0.0075937270755
1.68289188078,0.736733,3.72985834436,0.00765127445434
1.68677263488,0.735038,3.73157552309,0.00770994951174
1.69065980135,0.733348,3.73330482861,0.00776978213638
1.69455797699,0.731661,3.73504561373,0.00783080509342
1.69846486332,0.729978,3.73679888178,0.00789304699838
1.70238045638,0.728299,3.73856358359,0.00795654010973
1.70630475184,0.726624,3.74034024508,0.00802131275505
1.71023774507,0.724953,3.74212927375,0.00808739290411
1.7141794311,0.723286,3.74393022379,0.00815480981797
1.71813218555,0.721622,3.74574342812,0.00822359057768
1.72209125191,0.719963,3.74756911368,0.00829376201344
1.72606139715,0.718307,3.74940743748,0.00836535066987
1.73004023414,0.716655,3.75125773124,0.00843838454719
1.73403018156,0.715006,3.75312105018,0.00851288743196
1.73802639333,0.713362,3.75499649016,0.00858888719279
1.74203372389,0.711721,3.75688517292,0.00866640680716
1.74604974059,0.710084,3.75878653695,0.00874547282511
1.75007443563,0.708451,3.76070057897,0.00882611030533
1.75410780083,0.706822,3.76262717139,0.00890834440503
1.75815232077,0.705196,3.76456733244,0.00899219738711
1.76220551641,0.703574,3.76652067445,0.00907769467449
1.76626737858,0.701956,3.76848683095,0.00916486155461
1.77033789777,0.700342,3.77046655351,0.00925372051119
1.77441960354,0.698731,3.7724598186,0.00934429581125
1.77850996953,0.697124,3.77446649138,0.00943661195405
1.78261154819,0.69552,3.77648725401,0.00953069136243
1.78671921444,0.693921,3.77852081954,0.00962656140317
1.79083809483,0.692325,3.78056921853,0.00972424104538
1.79496821343,0.690732,3.78263079361,0.00982375866421
1.79910437296,0.689144,3.78470660671,0.00992513571316
1.80325177039,0.687559,3.78679607815,0.0100283979448
1.80740779442,0.685978,3.78889948623,0.0101335689506
1.8115750789,0.6844,3.79101825486,0.0102406692852
1.81575098781,0.682826,3.7931507509,0.0103497277885
1.8199381788,0.681255,3.79529782947,0.0104607667294
1.82413399089,0.679688,3.797460194,0.0105738088241
1.82833840959,0.678125,3.799636295,0.010688883174
1.83255141996,0.676566,3.8018271654,0.0108060118555
1.83677844888,0.675009,3.80403364617,0.0109252175205
1.84101135485,0.673457,3.80625502563,0.0110465273753
1.84525557666,0.671908,3.80849184402,0.0111699651949
1.8495083768,0.670363,3.81074370082,0.0112955576353
1.85377251013,0.668821,3.81301089685,0.0114233294645
1.8580452132,0.667283,3.81529350979,0.0115533062536
1.86232926573,0.665748,3.81759184514,0.0116855130336
1.86662187809,0.664217,3.81990573339,0.0118199764331
1.87092585511,0.662689,3.82223594985,0.0119567203157
1.87523838074,0.661165,3.8245817804,0.0120957733168
1.87956228511,0.659644,3.82694435528,0.0122371584377
1.88389472549,0.658127,3.82932237993,0.0123809065229
1.88823568185,0.656614,3.83171721237,0.0125270400885
1.89259091166,0.655103,3.83412881073,0.0126755862369
1.89695176691,0.653597,3.83655670006,0.0128265736722
1.9013240177,0.652094,3.83900153702,0.0129800274863
1.90570768252,0.650594,3.84146313996,0.0131359756741
1.91010277971,0.649097,3.84394172591,0.0132944450069
1.91450341489,0.647605,3.84643781233,0.01345546129
1.91891843402,0.646115,3.84895088996,0.0136190539875
1.92334192846,0.644629,3.85148158071,0.013785248695
1.92777687181,0.643146,3.85403015064,0.0139540722813
1.93222027002,0.641667,3.85659621199,0.0141255540377
1.93667512352,0.640191,3.85918044874,0.0142997194106
1.94113840985,0.638719,3.86178242681,0.0144765979648
1.94561315653,0.63725,3.86440242481,0.0146562166682
1.95009937966,0.635784,3.8670412588,0.0148386003912
1.95459401377,0.634322,3.86969827258,0.0150237795696
1.95910012752,0.632863,3.87237399734,0.0152117800712
1.96361462636,0.631408,3.87506864297,0.0154026289018
1.96814060665,0.629956,3.87778219095,0.0155963538845
1.97267808314,0.628507,3.88051503848,0.0157929810704
1.97722707041,0.627061,3.8832668086,0.015992539517
1.98178441512,0.625619,3.88603834267,0.0161950531498
1.98635326989,0.62418,3.88882929643,0.0164005505753
1.9909336485,0.622744,3.89164017695,0.0166090566581
1.9955223527,0.621312,3.89447091827,0.0168205984312
2.00012257797,0.619883,3.89732224525,0.0170351992539
2.00473109573,0.618458,3.90019344135,0.0172528884521
2.0093543867,0.617035,3.903085148,0.0174736891366
2.01398596528,0.615616,3.90599791211,0.0176976243942
2.01862908499,0.6142,3.90893133966,0.0179247211615
2.02328375765,0.612787,3.91188534033,0.0181550046743
2.02794667783,0.611378,3.91486095598,0.0183884944646
2.03262114327,0.609972,3.9178580963,0.0186252147711
2.03730716484,0.608569,3.92087701795,0.0188651877107
2.04200475321,0.607169,3.9239173714,0.019108437786
2.04671054009,0.605773,3.9269800372,0.01935498298
2.05142788312,0.60438,3.93006473364,0.0196048462924
2.05615679199,0.60299,3.93317166246,0.0198580477422
2.06089727611,0.601603,3.93630139723,0.0201146047595
2.06564934466,0.600219,3.93945380266,0.0203745376242
2.07040954914,0.598839,3.94262975379,0.0206378606538
2.075184797,0.597461,3.94582848532,0.0209045958918
2.07996816572,0.596087,3.94905083305,0.0211747562166
2.08476312055,0.594716,3.95229722849,0.0214483556785
2.08956614741,0.593349,3.95556709058,0.0217254129367
2.09438428066,0.591984,3.95886121896,0.0220059382585
2.09921402183,0.590622,3.96217994473,0.0222899434357
2.104051807,0.589264,3.9655228613,0.0225774434426
2.10890118028,0.587909,3.96889088859,0.0228684447681
2.11376214758,0.586557,3.97228514294,0.0231629515248
2.11863833481,0.585207,3.97570360873,0.0234609849939
2.12351888631,0.583862,3.97914786268,0.0237625445493
2.12841466802,0.582519,3.98261865491,0.0240676330789
2.13332206429,0.581179,3.98611506536,0.0243762624155
2.13824107947,0.579842,3.98963816405,0.0246884312822
2.14316801294,0.578509,3.99318813332,0.0250041425807
2.14811026061,0.577178,3.99676494141,0.0253233994432
2.1530603993,0.575851,4.00036942135,0.0256461984003
2.15802589265,0.574526,4.00400128198,0.0259725419616
2.16299924809,0.573205,4.00766086487,0.0263024275251
2.16798420667,0.571887,4.01134989539,0.0266358421655
2.17298457861,0.570571,4.01506683319,0.0269727933569
2.17799276603,0.569259,4.0188120261,0.0273132752466
2.18301256096,0.56795,4.02258729216,0.0276572708327
2.18804782553,0.566643,4.02639237198,0.0280047760984
2.19309085506,0.56534,4.03022683564,0.028355787477
2.19814549323,0.56404,4.0340916757,0.0287102906512
2.20321173964,0.562743,4.03798750617,0.0290682730133
2.20829352674,0.561448,4.04191467381,0.0294297230928
2.21338300512,0.560157,4.04587229631,0.0297946378411
2.2184840884,0.558869,4.0498623732,0.030162992635
2.22360076258,0.557583,4.05388471683,0.0305347783675
2.2287250679,0.556301,4.0579398531,0.030909980402
2.23386097128,0.555022,4.06202895234,0.0312885789465
2.23901251298,0.553745,4.0661508553,0.0316705720966
2.24417568343,0.552471,4.07030601609,0.0320559459594
2.24934639814,0.551201,4.07449651082,0.0324446740789
2.25453279581,0.549933,4.07872224139,0.0328367474846
2.25973080989,0.548668,4.08298232544,0.0332321645515
2.26494043544,0.547406,4.08727974216,0.0336308933615
2.2701616671,0.546147,4.09161324392,0.0340329375118
2.27539449908,0.544891,4.09598304549,0.0344382904394
2.28063892517,0.543638,4.10039136141,0.0348469304957
2.28589493868,0.542388,4.10483713137,0.0352588656477
2.29116676646,0.54114,4.10932108491,0.035674091332
2.29644595255,0.539896,4.11384588862,0.0360925886932
2.30174097658,0.538654,4.11840965686,0.036514381589
2.30704759636,0.537415,4.12301378003,0.0369394689521
2.31236580321,0.536179,4.12765893514,0.0373678597932
2.31769558797,0.534946,4.13234605949,0.0377995650571
2.32303694099,0.533716,4.13707586553,0.0382346024314
2.32839422485,0.532488,4.14184909968,0.0386729945102
2.33376309662,0.531263,4.14666493939,0.0391147843891
2.33913913237,0.530042,4.15152686293,0.0395599809976
2.34453556017,0.528822,4.1564337219,0.0400086435004
2.34993912882,0.527606,4.16138650653,0.0404608183038
2.35535423913,0.526393,4.16638644748,0.0409165572389
2.36078537345,0.525182,4.17143384149,0.0413759296852
2.36622806475,0.523974,4.17652936555,0.0418390104785
2.37168229945,0.522769,4.18167438796,0.0423058772092
2.37714806343,0.521567,4.18687023338,0.0427766180338
2.38262992081,0.520367,4.19211643934,0.0432513503558
2.38812331991,0.51917,4.19741550532,0.0437301729213
2.39362824532,0.517976,4.20276678532,0.0442132292754
2.39914468106,0.516785,4.20817276393,0.044700643405
2.40467727446,0.515596,4.21363277226,0.0451925862512
2.41021670221,0.514411,4.21914879042,0.0456892152396
2.41577700316,0.513227,4.22472167091,0.0461907149393
2.42134410318,0.512047,4.23035289636,0.0466972789961
2.42692741975,0.510869,4.2360430404,0.0472091277103
2.43252222706,0.509694,4.24179259695,0.0477264999414
2.43812850575,0.508522,4.24760429098,0.0482496276809
2.44374623586,0.507353,4.25347777991,0.0487787963586
2.44938023572,0.506186,4.25941414695,0.0493142952568
2.45502568997,0.505022,4.26541539997,0.0498564233411
2.4606874608,0.50386,4.27148332743,0.050405503
2.46636068757,0.502701,4.27761717378,0.0509619085953
2.47204534788,0.501545,4.28381954139,0.0515259976448
2.47774637034,0.500391,4.29009130001,0.052098171447
2.48345385095,0.499241,4.2964348834,0.0526788363514
2.48918268914,0.498092,4.30284881036,0.0532684713518
2.49491793692,0.496947,4.30933742952,0.053867509274
2.50066958718,0.495804,4.31590016349,0.054476469658
2.50643261689,0.494664,4.32253909407,0.0550958656946
2.51221209014,0.493526,4.32925635845,0.0557262366871
2.51800293669,0.492391,4.33605102726,0.0563681891318
2.5238102667,0.491258,4.34292679159,0.0570222982999
2.52962896223,0.490128,4.34988412426,0.0576892096608
2.53545899497,0.489001,4.35692558952,0.0583695703181
2.54130554485,0.487876,4.36405088483,0.0590640951091
2.54716342136,0.486754,4.37126227754,0.0597734945958
2.55303259444,0.485635,4.37856219668,0.0604985068752
2.5589183147,0.484518,4.38595100619,0.0612399288046
2.56481531804,0.483404,4.39343069986,0.0619985655747
2.57072890282,0.482292,4.40100252253,0.0627752636277
2.57665375543,0.481183,4.40866798054,0.0635708967519
2.58259522242,0.480076,4.41642959123,0.0643863550196
2.58854794017,0.478972,4.424289034,0.0652225712382
2.59451730387,0.47787,4.43224582266,0.0660805413329
2.60049789941,0.476771,4.44030448635,0.0669612177958
2.60648969149,0.475675,4.44846491042,0.067865652548
2.61250365376,0.47458,4.45672997422,0.0687948828555
2.618523311,0.473489,4.46509997314,0.0697500154534
2.6245596613,0.4724,4.47357737898,0.0707321533019
2.63061274355,0.471313,4.48216348742,0.071742446752
2.63667138209,0.47023,4.4908618543,0.0727820384515
2.6427523596,0.469148,4.49967196534,0.073852164381
2.64884447378,0.468069,4.50859676118,0.0749540322687
2.65495336965,0.466992,4.51763718724,0.0760889090309
2.66107337343,0.465918,4.5267962863,0.0772580522907
2.66720444361,0.464847,4.53607618404,0.0784627592403
2.67335230218,0.463778,4.54547806733,0.0797043671086
2.67951698576,0.462711,4.55500329946,0.0809842333939
2.68569271326,0.461647,4.56465435158,0.0823037177936
2.69188528502,0.460585,4.57443374519,0.0836641989616
2.69808886548,0.459526,4.58434259891,0.085067100115
2.70430930772,0.458469,4.59438296765,0.0865138455151
2.71054664702,0.457414,4.60455881374,0.0880058392485
2.7167949654,0.456362,4.61486948281,0.089544587592
2.72305421545,0.455313,4.6253185568,0.091131529751
2.7293303571,0.454266,4.63590843858,0.0927681383766
2.73562342433,0.453221,4.64664104875,0.0944559054616
2.74193345099,0.452178,4.65751883497,0.0961963205988
2.74825437893,0.451138,4.66854455528,0.097990872909
2.75458615733,0.450101,4.67971867154,0.0998411043651
2.76093488262,0.449066,4.69104727411,0.101748440218
2.76730058723,0.448033,4.70253012487,0.10371444088
2.77368330343,0.447002,4.71417028537,0.105740595795
2.78007682959,0.445974,4.72597137513,0.10782837836
2.78648111132,0.444949,4.73793549599,0.10997929148
2.79290867602,0.443925,4.75006701923,0.11219477985
2.7993470007,0.442904,4.76236794854,0.114476335728
2.80579602884,0.441886,4.77484225571,0.116825397123
2.8122684607,0.440869,4.78749222582,0.11924343432
2.81875159769,0.439855,4.80032265141,0.121731847552
2.82524538105,0.438844,4.81333720478,0.124292055993
2.83176268631,0.437834,4.82653894372,0.126925488808
2.8382906368,0.436827,4.83993353161,0.129633503308
2.84482917148,0.435823,4.85352447015,0.132417512855
2.85139134354,0.43482,4.8673176741,0.135278870837
2.85796409571,0.43382,4.88131729261,0.138218990504
2.86454736463,0.432823,4.89552864955,0.141239274685
2.87115438358,0.431827,4.9099580971,0.144341129728
2.87777191215,0.430834,4.92461292482,0.147525981215
2.88440659497,0.429843,4.9394974811,0.150795409358
2.89105845812,0.428854,4.95462135384,0.15415092697
2.897720755,0.427868,4.96999071236,0.157594267847
2.90440022114,0.426884,4.98561505557,0.161127213787
2.91109688144,0.425902,5.00150262024,0.164751777349
2.91780389388,0.424923,5.01766342947,0.16847015255
2.92453498449,0.423945,5.03410761633,0.172284824173
2.93127641204,0.42297,5.05084689379,0.176198583069
2.9380281044,0.421998,5.0678933785,0.180214639927
2.94480397694,0.421027,5.08525922455,0.184336725606
2.95159009568,0.420059,5.10295992638,0.188569069297
2.95840050395,0.419092,5.12100883429,0.19291670636
2.96521404638,0.418129,5.13942340854,0.197385371934
2.97205192165,0.417167,5.15822094788,0.201981792612
2.9789070919,0.416207,5.17741863737,0.206713837713
2.98577238772,0.41525,5.19703635084,0.211590571177
2.9926549536,0.414295,5.21709469483,0.216622499254
2.99955480933,0.413342,5.23761554744,0.221821731933
3.00646468409,0.412392,5.25862106614,0.227202215107
3.01339914399,0.411443,5.28013604621,0.232779824726
3.02034359325,0.410497,5.30218337877,0.238572759048
3.02730534021,0.409553,5.32479031881,0.244601454382
3.03428440252,0.408611,5.34798250721,0.250889029218
3.04128079751,0.407671,5.37178522271,0.2574613984
3.04829454212,0.406733,5.39622733385,0.264347222574
3.0553181238,0.405798,5.42133368373,0.271578376929
3.06235901844,0.404865,5.44713298072,0.279189631885
3.06941724143,0.403934,5.47364877691,0.287219113853
3.07650044168,0.403004,5.50090871604,0.295707787894
3.08358573212,0.402078,5.52893862763,0.304699636426
3.0906960287,0.401153,5.55775846073,0.314241707058
3.09782371137,0.40023,5.58739317744,0.324383259046
3.10496101776,0.39931,5.61786390119,0.335175928993
3.11212347668,0.398391,5.64919112017,0.346673202545
3.11929551293,0.397475,5.68139470723,0.358930063192
3.12648491405,0.396561,5.71449525336,0.37200263252
3.13369169137,0.395649,5.74851640974,0.385947911417
3.14091585579,0.394739,5.78348225861,0.400824173352
3.14815741778,0.393831,5.81942413115,0.416691262902
3.15541638735,0.392925,5.85638064341,0.433612121104
3.16269277411,0.392021,5.89440193575,0.451655128582
3.16997848231,0.39112,5.9335487455,0.470898295133
3.17728969299,0.39022,5.97390296807,0.491434371091
3.18461016688,0.389323,6.0155611562,0.513379337081
3.19195623373,0.388427,6.05863792752,0.536882288549
3.19931150299,0.387534,6.10326287924,0.562137706818
3.20668416084,0.386643,6.14957148692,0.589399391914
3.2140742131,0.385754,6.19769704961,0.618994018683
3.22149003549,0.384866,6.2477401957,0.651334497981
3.22891493069,0.383981,6.29975348398,0.686926838986
3.23635723496,0.383098,6.3537019121,0.726371206107
3.24381695215,0.382217,6.40942470191,0.770351766907
